Repository: Rishabh-user/PMS-Generator

# PMS-Generator

A FastAPI backend that generates **Piping Material Specifications (PMS)** for oil & gas / energy projects. Combines an embedded ASME pressure-temperature database, ASME B31.3 / B36.10M / B36.19M engineering rules, Anthropic Claude for narrative-level field generation, and PostgreSQL for persistent caching with revision tracking.

Serves its own HTML UI at `/` and an Admin DB browser at `/admin`. The same API also powers the React frontend at `SPE-Valvesheet-Frontend-Staging`.

---

File: app/standard_data/ASME B16.25.md (part 1 of 3)
# BUTTWELDING ENDS

## 1 SCOPE

### 1.1 General

This Standard covers the preparation of buttwelding ends of piping components to be joined into a piping system by welding. It includes requirements for welding bevels, for external and internal shaping of heavy-wall components, and for preparation of internal ends (including dimensions and tolerances). Coverage includes preparation for joints with the following:
* (a) no backing rings
* (b) split or noncontinuous backing rings
* (c) solid or continuous backing rings
* (d) consumable insert rings
* (e) gas tungsten arc welding (GTAW) of the root pass
Details of preparation for any backing ring must be specified when ordering the component.

### 1.2 Application

This Standard applies to any metallic materials for which a welding procedure can be satisfactorily qualified but does not prescribe specific welding processes or procedures. Unless otherwise specified by the purchaser, it does not apply to welding ends conforming to ASME B16.5, B16.9, or B16.47.

### 1.3 Relevant Units

This Standard states values in both SI (Metric) and U.S. Customary units. These systems of units are to be regarded separately as standard. Within the text, the U.S. Customary units are shown in parentheses or in a separate table that appears in Mandatory Appendix I. The values stated in each system are not exact equivalents; therefore, it is required that each system of units be used independently of the other. Combining values from the two systems constitutes nonconformance with the Standard.

### 1.4 Size

Nominal pipe size (NPS), followed by a dimensionless number, is the designation for nominal fitting size. NPS is related to the reference nominal diameter (DN) used in international standards. The relationship is typically as follows:


<table>
  <thead>
    <tr>
        <th>NPS</th>
        <th>DN</th>
    </tr>
  </thead>
  <tbody>
    <tr>
        <td>1/2</td>
        <td>15</td>
    </tr>
    <tr>
        <td>3/4</td>
        <td>20</td>
    </tr>
    <tr>
        <td>1</td>
        <td>25</td>
    </tr>
    <tr>
        <td>1 1/4</td>
        <td>32</td>
    </tr>
    <tr>
        <td>1 1/2</td>
        <td>40</td>
    </tr>
    <tr>
        <td>2</td>
        <td>50</td>
    </tr>
    <tr>
        <td>2 1/2</td>
        <td>65</td>
    </tr>
    <tr>
        <td>3</td>
        <td>80</td>
    </tr>
    <tr>
        <td>4</td>
        <td>100</td>
    </tr>
  </tbody>
</table>


For NPS ≥ 4, the related DN = 25 × NPS.

### 1.5 Referenced Standards

Standards and specifications adopted by reference in this Standard are shown in Mandatory Appendix II. It is not considered practical to identify the specific edition of each standard and specification in the individual references. Instead, the specific edition reference is identified in Mandatory Appendix II. A product made in conformance with a prior edition of referenced standards will be considered to be in conformance, even though the edition reference may be changed in a subsequent revision of the standard.

### 1.6 Quality Systems

Nonmandatory requirements relating to the manufacturer's quality system program are described in Nonmandatory Appendix A.

### 1.7 Convention

For determining conformance with this Standard, the convention for fixing significant digits where limits (maximum and minimum values) are specified shall be as defined in ASTM E29. This requires that an observed or calculated value be rounded off to the nearest unit in the last right-hand digit used for expressing the limit. Decimal values and tolerances do not imply a particular method of measurement.

## 2 TRANSITION CONTOURS

Figure 1 delineates the maximum envelope in which transitions from welding bevel to the outer surface of the component and from the root face to the inner surface of the component must lie. Except as specified in Note (5) to Figure 1, and as otherwise specified by the purchaser, the exact contour within this envelope is the manufacturer's option, provided it maintains the specified minimum wall thickness, has no slopes

steeper than those indicated for the respective regions, and includes the proper surface for backing rings if specified.

# 3 WELDING BEVEL DESIGN

## 3.1 Bevels for Other Than GTAW Root Pass

(a) Components having nominal wall thicknesses of 3 mm (0.12 in.) and less shall have ends cut square or slightly chamfered.

(b) Components having nominal wall thicknesses over 3 mm (0.12 in.) to 22 mm (0.88 in.) inclusive shall have single angle bevels as illustrated in Figure 2.

(c) Components having nominal wall thicknesses greater than 22 mm (0.88 in.) shall have compound angle bevels as illustrated in Figure 3.

## 3.2 Bevels for GTAW Root Pass

(a) Components having nominal wall thicknesses of 3 mm (0.12 in.) and less shall have ends cut square or slightly chamfered.

(b) Components having nominal wall thicknesses over 3 mm (0.12 in.) to 10 mm (0.38 in.) inclusive shall have 37<sup>1</sup>/<sub>2</sub>-deg ± 2<sup>1</sup>/<sub>2</sub>-deg bevels or slightly concave bevels (see Figure 4).

(c) Components having nominal wall thicknesses over 10 mm (0.38 in.) to 25 mm (1.0 in.) inclusive shall have bevels as shown in Figure 5.

(d) Components having nominal wall thicknesses greater than 25 mm (1.0 in.) shall have bevels as shown in Figure 6.

## 3.3 Outside Diameter at Welding Ends

Dimension *A* shall be either that specified in the applicable component standard or that specified in the purchaser's component specification. In the absence of a requirement for dimension *A* in a component standard or a purchaser's specification, the values for dimension *A* in Table 1 or Table I-1 may be used.

# 4 PREPARATION OF INSIDE DIAMETER OF WELDING END

## 4.1 General

Preparation of the inside diameter at the end of a component shall be in accordance with one of the following, as specified by the purchaser:

(a) Components to be welded without backing rings shall meet the requirements of the standard or specification for the component.

(b) Components to be welded using split or noncontinuous backing rings shall be contoured with a cylindrical surface at the end as shown in Figure 2, illustration (b) and Figure 3, illustration (b). If the backing ring contour is other than rectangular, details must be furnished by the purchaser.

(c) Components to be welded using solid or continuous backing rings shall be contoured with a cylindrical or tapered surface at the end as specified by the purchaser. End preparation is illustrated in Figure 2, illustration (c) and Figure 3, illustration (c) for rectangular ends and in Figure 2, illustration (d) and Figure 3, illustration (d) for tapered ends.

(d) Components to be welded using consumable insert rings or GTAW root pass shall be contoured with a cylindrical surface at the end as shown in Figures 4 through 6.

## 4.2 Dimension C (17)

Values for dimension *C* shown in Figure 2, illustrations (c) and (d); Figure 3, illustrations (c) and (d); and Figures 5 and 6 can be determined by the following equations:

(SI Units)

$$ C = A - O.D. tolerance - 2 \times t_{min} - 0.25 $$ (1)

(U.S. Customary Units)

$$ C = A - O.D. tolerance - 2 \times t_{min} - 0.010 $$ (2)

where

*A* = specified outside pipe diameter at welding end (see para. 3.3)

O.D. tolerance = undertolerance on the pipe O.D. from the applicable piping specification

$t_{min}$ = $t$ - manufacturing tolerance for pipe wall thickness per applicable pipe specification, mm (in.)

$t$ = nominal wall thickness of pipe, mm (in.)

0.25 (0.010) = plus machining tolerance on bore *C*, mm (in.)

Based on tolerances specific to ASTM A106 [50 ≤ DN ≤ 1 200 (2 ≤ NPS ≤ 48)] and A335 [50 ≤ DN ≤ 300 (2 ≤ NPS ≤ 12)] pipe, including an undertolerance on wall thickness of 12.5%, eqs. (1) and (2) can be defined as follows:

(SI Units)

$$ C = A - 0.79 - 2 \times 0.875t - 0.25 $$

(U.S. Customary Units)

$$ C = A - 0.031 - 2 \times 0.875t - 0.010 $$

Tables 1 and I-1 list the *C* values for pipe with an undertolerance on *A* of 0.79 mm (0.031 in.) and 12.5% on wall thickness for DN 50 to DN 1500 (NPS 2 to NPS 60) pipe. An undertolerance on *A* of 0.4 mm (0.015 in.) and wall thickness of 12.5% was used for DN 40 (NPS 1<sup>1</sup>/<sub>2</sub>) and smaller pipe. For pipe with an *A* or pipe wall thickness undertolerance other than the above, do not use the *C* data from Tables 1 and I-1 [see para. 4.3(a)].

## 4.3 Exceptions

*(a)* For pipe or tubing varying from the ASTM A106 and A335 types, having different wall thickness and/or outside diameter tolerances (such as forged and bored pipe), the foregoing equations may be inapplicable. Equations (1) and (2) may be used to determine *C* for these applications. The purchaser shall specify the *C* dimension when Tables 1 and I-1 data do not apply.

*(b)* For components in smaller sizes and lower schedule numbers, it may be necessary to deposit weld metal on the inside diameter (I.D.) or use thicker wall materials in order to machine the backing ring while maintaining required wall thickness. This condition may also arise when using material whose nominal dimensions indicate sufficient metal but whose actual I.D., considering tolerances, is large enough to require additional metal.

# 5 TOLERANCES

## 5.1 Dimension B

Values for the I.D. at the welding end [see dimension *B*, Figure 2, illustrations (a) and (b) and Figure 3, illustrations (a) and (b)] shall be as specified in the applicable standard or specification for the component.

## 5.2 Welding Bevels, Root Face, and Dimension C

Values of welding bevels, root face, and dimension *C* shall be as indicated in Figures 2 through 6.

Large diameter pipe and fittings with a relatively thin wall have a tendency to spring out-of-round after removal from the machining fixture. For this reason, the measured diameters may vary with orientation. A tolerance of +0.25 mm (+0.010 in.) applies to the average *C* diameter in Figures 2 and 3, illustrations (c) and (d). A tolerance of +0.25 mm, −1.02 mm (+0.010 in., −0.040 in.) applies to the average *C* diameter for Figures 5 and 6.

## 5.3 Dimension A (17)

Unless otherwise specified, the tolerances for dimension *A* shall be as follows:


<table>
  <thead>
    <tr>
        <th>Size</th>
        <th>Tolerance</th>
    </tr>
  </thead>
  <tbody>
    <tr>
        <td>DN ≤ 40 (NPS ≤ 1¹/₂)</td>
        <td>±0.4 mm (±0.015 in.)</td>
    </tr>
    <tr>
        <td>50 ≤ DN ≤ 125 (2 ≤ NPS ≤ 5)</td>
        <td>+2.5 mm, −0.79 mm (+0.10 in., −0.031 in.)</td>
    </tr>
    <tr>
        <td>DN ≥ 150 (NPS ≥ 6)</td>
        <td>+4.0 mm, −0.79 mm (+0.16 in., −0.031 in.)</td>
    </tr>
  </tbody>
</table>


## 5.4 Wall Thickness (17)

The maximum thickness at the end of the component is
*(a)* greater of $t_{min} + 4\text{ mm } (0.16\text{ in.})$ or $1.15t_{min}$ when ordered on a minimum wall basis.

*(b)* greater of $t_{min} + 4\text{ mm } (0.16\text{ in.})$ or 1.10 times the nominal wall thickness when ordered on a nominal wall basis. See ASME B36.10M and ASME B36.19M for a tabulation of nominal wall thicknesses.

The minimum thickness, $t_{min}$, shall be as specified in the applicable standard or specification for the component (see Figure 1).


# Figure 1 Maximum Envelope for Welding End Transitions

![Diagram showing the maximum envelope for welding end transitions, including outside and inside surface details, slope angles (45 deg max, 30 deg max, 1:3), radii specifications, and thickness parameters (tmin, 1.5tmin, 2tmin).]

**NOTES:**

(1) Where transitions using maximum slope do not intersect inside or outside surface, as shown by phantom outlines, maximum slopes shown or alternate radii shall be used.

(2) Weld bevel shown is for illustration only.

(3) The weld reinforcement permitted by applicable code may lie outside the maximum envelope.

(4) The value of $t_{min}$ is whichever of the following is applicable:

- (a) the minimum ordered wall thickness of the pipe to include pipe that is purchased to a nominal wall thickness with an undertolerance other than 12.5%

- (b) 0.875 times the nominal wall thickness of pipe ordered to a pipe schedule wall thickness that has an undertolerance of 12.5%

- (c) the minimum ordered wall thickness of the cylindrical welding end of a component or fitting (or the thinner of the two) when the joint is between two components

(5) The maximum thickness at the end of the components is

- (a) the greater of $t_{min} + 4\text{ mm } (0.16\text{ in.})$ or $1.15t_{min}$ when ordered on a minimum wall basis

- (b) the greater of $t_{min} + 4\text{ mm } (0.16\text{ in.})$ or 1.10 times the nominal wall thickness when ordered on a nominal basis (see ASME B36.10M and ASME B36.19M for a tabulation of nominal wall thicknesses)





# Figure 2 Bevels for Wall Thickness Over 3 mm (0.12 in.) to 22 mm (0.88 in.), Inclusive

![Diagram of welding end detail for joint without backing ring showing bevel angles and dimensions.]

## (a) Welding End Detail for Joint Without Backing Ring

![Diagram of welding end detail for joint using split rectangular backing ring showing bevel angles, dimensions, and backing ring placement.]

## (b) Welding End Detail for Joint Using Split Rectangular Backing Ring

![Diagram of welding end detail for joint using continuous rectangular backing ring showing bevel angles, dimensions, and backing ring placement.]

## (c) Welding End Detail for Joint Using Continuous Rectangular Backing Ring

![Diagram of welding end detail for joint using continuous tapered backing ring showing bevel angles, dimensions, and tapered backing ring placement.]

## (d) Welding End Detail for Joint Using Continuous Tapered Backing Ring

**GENERAL NOTES:**

(a) Broken lines denote maximum envelope for transitions from welding bevel and root face into body of component. See Figure 1 for details.

(b) See section 5 for tolerances other than those given in these illustrations.

(c) Purchase order must specify contour of any backing ring to be used.

(d) Linear dimensions are in millimeters with inch values in parentheses.

**NOTES:**

(1) Internal surface may be as-formed or machined for dimension *B* at root face. Contour within the envelope shall be in accordance with section 2.

(2) Intersections should be slightly rounded.

# Figure 3 Weld Bevel Details for Wall Thickness Over 22 mm (0.88 in.)

![Diagram of welding end detail for joint without backing ring showing dimensions and angles for a compound bevel.]

(a) Welding End Detail for Joint Without Backing Ring

![Diagram of welding end detail for joint using split rectangular backing ring showing dimensions, angles, and internal machining.]

(b) Welding End Detail for Joint Using Split Rectangular Backing Ring

![Diagram of welding end detail for joint using continuous rectangular backing ring showing dimensions, angles, and backing ring placement.]

(c) Welding End Detail for Joint Using Continuous Rectangular Backing Ring

![Diagram of welding end detail for joint using continuous tapered backing ring showing dimensions, angles, and tapered backing ring placement.]

(d) Welding End Detail for Joint Using Continuous Tapered Backing Ring

**GENERAL NOTES:**

(a) Broken lines denote maximum envelope for transitions from welding bevel and root face into body of component. See Figure 1 for details.

(b) See section 5 for tolerances other than those given in these illustrations.

(c) Purchase order must specify contour of any backing ring to be used.

(d) Linear dimensions are in millimeters with inch values in parentheses.

**NOTES:**

(1) Internal surface may be as-formed or machined for dimension B at root face. Contour within the envelope shall be in accordance with section 2.

(2) Intersections should be slightly rounded.

# Figure 4 Weld Bevel Details for GTAW Root Pass [Wall Thickness Over 3 mm (0.12 in.) to 10 mm (0.38 in.), Inclusive]

![Diagram showing weld bevel details for GTAW root pass for wall thickness over 3 mm to 10 mm, including a 37.5 deg ± 2.5 deg angle, an alternate curved profile, and a 1.6 ± 0.8 (0.06 ± 0.03) land dimension.](page_18_image_1_v2.jpg)

GENERAL NOTES:

(a) This detail applies for gas tungsten arc welding (GTAW) of the root pass where nominal wall thickness is over 3 mm (0.12 in.) to 10 mm (0.38 in.), inclusive.

(b) Linear dimensions are in millimeters with inch values in parentheses.

# Figure 5 Weld Bevel Details for GTAW Root Pass [Wall Thickness Over 10 mm (0.38 in.) to 25 mm (1.0 in.), Inclusive]

![Diagram of Type A weld bevel detail for GTAW root pass for wall thickness over 10 mm to 25 mm, showing a 20 deg ± 2.5 deg angle, a 3 (0.12) dimension, a 30 deg max. transition, and various land and groove dimensions labeled with Note (1), A, and C.](page_18_image_2_v2.jpg)

![Diagram of Type B weld bevel detail for GTAW root pass for wall thickness over 10 mm to 25 mm, showing a 20 deg ± 2.5 deg angle, a 0 to 2 (0.06) dimension, a 5 (0.19) R radius, a 30 deg max. transition, and various land and groove dimensions labeled with Note (1), A, and C.](page_18_image_3_v2.jpg)

**Type A**

**Type B**

GENERAL NOTES:

(a) This detail applies for gas tungsten arc welding (GTAW) of the root pass where nominal wall thickness is over 10 mm (0.38 in.) to 25 mm (1.0 in.), inclusive.

(b) Broken lines denote maximum envelope for transitions from welding groove and land into body of component. See Figure 1 for details.

(c) See section 5 for tolerances other than those given in these illustrations.

(d) Linear dimensions are in millimeters with inch values in parentheses.

NOTE: (1) Inside corners should be slightly rounded.

# Figure 6 Weld Bevel Details for GTAW Root Pass [Wall Thickness Over 25 mm (1.0 in.)]

![Diagram showing weld bevel details for Type A and Type B GTAW root pass configurations with dimensions and angles.](page_19_image_1_v2.jpg)

Type A

Type B

GENERAL NOTES:

(a) This detail applies for gas tungsten arc welding (GTAW) of the root pass where nominal wall thickness is greater than 25 mm (1.0 in.).

(b) Broken lines denote maximum envelope for transitions from welding groove and land into body of component. See Figure 1 for details.

(c) See section 5 for tolerances other than those given in these illustrations.

(d) Linear dimensions are in millimeters with inch values in parentheses.

NOTE: (1) Inside corners should be slightly rounded.





# (17) Table 1 Dimensions of Welding Ends, Metric (See Figures 1 Through 6)


<table>
  <thead>
    <tr>
        <th rowspan="3">Nominal Pipe Size<br/>(NPS)</th>
        <th rowspan="3">Schedule No.<br/>[Note (1)]</th>
        <th colspan="2">O.D. at Welding Ends</th>
        <th rowspan="3">B</th>
        <th rowspan="3">C<br/>[Note (3)]</th>
        <th rowspan="3">t</th>
    </tr>
    <tr>
        <th rowspan="2">Wrought or Fabricated<br/>Components, A<br/>[Notes (1), (2)]</th>
        <th rowspan="2">Cast Components, A<br/>[Note (2)]</th>
    </tr>
    <tr>
        <th rowspan="3">1∕2</th>
        <th>80, 80S</th>
        <th>21.3</th>
        <th>23</th>
        <th>13.84</th>
        <th>14.12</th>
        <th>3.73</th>
    </tr>
    <tr>
        <th>160</th>
        <th>21.3</th>
        <th>23</th>
        <th>11.74</th>
        <th>12.28</th>
        <th>4.78</th>
        <th></th>
    </tr>
    <tr>
        <th>XXS</th>
        <th>21.3</th>
        <th>23</th>
        <th>6.36</th>
        <th>7.58</th>
        <th>7.47</th>
        <th></th>
    </tr>
  </thead>
  <tbody>
    <tr>
        <td rowspan="3">3∕4</td>
        <td>80, 80S</td>
        <td>26.7</td>
        <td>28</td>
        <td>18.88</td>
        <td>19.21</td>
        <td>3.91</td>
    </tr>
    <tr>
        <td>160</td>
        <td>26.7</td>
        <td>28</td>
        <td>15.58</td>
        <td>16.32</td>
        <td>5.56</td>
    </tr>
    <tr>
        <td>XXS</td>
        <td>26.7</td>
        <td>28</td>
        <td>11.06</td>
        <td>12.36</td>
        <td>7.82</td>
    </tr>
    <tr>
        <td rowspan="4">1</td>
        <td>40, 40S</td>
        <td>33.4</td>
        <td>35</td>
        <td>26.64</td>
        <td>26.84</td>
        <td>3.38</td>
    </tr>
    <tr>
        <td>80, 80S</td>
        <td>33.4</td>
        <td>35</td>
        <td>24.30</td>
        <td>24.79</td>
        <td>4.55</td>
    </tr>
    <tr>
        <td>160</td>
        <td>33.4</td>
        <td>35</td>
        <td>20.70</td>
        <td>21.64</td>
        <td>6.35</td>
    </tr>
    <tr>
        <td>XXS</td>
        <td>33.4</td>
        <td>35</td>
        <td>15.22</td>
        <td>16.84</td>
        <td>9.09</td>
    </tr>
    <tr>
        <td rowspan="4">1¹∕4</td>
        <td>40, 40S</td>
        <td>42.2</td>
        <td>44</td>
        <td>35.08</td>
        <td>35.32</td>
        <td>3.56</td>
    </tr>
    <tr>
        <td>80, 80S</td>
        <td>42.2</td>
        <td>44</td>
        <td>32.50</td>
        <td>33.06</td>
        <td>4.85</td>
    </tr>
    <tr>
        <td>160</td>
        <td>42.2</td>
        <td>44</td>
        <td>29.50</td>
        <td>30.44</td>
        <td>6.35</td>
    </tr>
    <tr>
        <td>XXS</td>
        <td>42.2</td>
        <td>44</td>
        <td>22.80</td>
        <td>24.58</td>
        <td>9.70</td>
    </tr>
    <tr>
        <td rowspan="4">1¹∕2</td>
        <td>40, 40S</td>
        <td>48.3</td>
        <td>50</td>
        <td>40.94</td>
        <td>41.21</td>
        <td>3.68</td>
    </tr>
    <tr>
        <td>80, 80S</td>
        <td>48.3</td>
        <td>50</td>
        <td>38.14</td>
        <td>38.76</td>
        <td>5.08</td>
    </tr>
    <tr>
        <td>160</td>
        <td>48.3</td>
        <td>50</td>
        <td>34.02</td>
        <td>35.16</td>
        <td>7.14</td>
    </tr>
    <tr>
        <td>XXS</td>
        <td>48.3</td>
        <td>50</td>
        <td>28.00</td>
        <td>29.89</td>
        <td>10.15</td>
    </tr>
    <tr>
        <td rowspan="4">2</td>
        <td>40, 40S</td>
        <td>60.3</td>
        <td>62</td>
        <td>52.48</td>
        <td>53.35</td>
        <td>3.91</td>
    </tr>
    <tr>
        <td>80, 80S</td>
        <td>60.3</td>
        <td>62</td>
        <td>49.22</td>
        <td>50.50</td>
        <td>5.54</td>
    </tr>
    <tr>
        <td>160</td>
        <td>60.3</td>
        <td>62</td>
        <td>42.82</td>
        <td>44.90</td>
        <td>8.74</td>
    </tr>
    <tr>
        <td>XXS</td>
        <td>60.3</td>
        <td>62</td>
        <td>38.16</td>
        <td>40.82</td>
        <td>11.07</td>
    </tr>
    <tr>
        <td rowspan="5">2¹∕2</td>
        <td>30</td>
        <td>73.0</td>
        <td>75</td>
        <td>63.50</td>
        <td>63.60</td>
        <td>4.78</td>
    </tr>
    <tr>
        <td>40, 40S</td>
        <td>73.0</td>
        <td>75</td>
        <td>62.50</td>
        <td>62.93</td>
        <td>5.16</td>
    </tr>
    <tr>
        <td>80, 80S</td>
        <td>73.0</td>
        <td>75</td>
        <td>59.00</td>
        <td>59.69</td>
        <td>7.01</td>
    </tr>
    <tr>
        <td>160</td>
        <td>73.0</td>
        <td>75</td>
        <td>54.00</td>
        <td>55.28</td>
        <td>9.53</td>
    </tr>
    <tr>
        <td>XXS</td>
        <td>73.0</td>
        <td>75</td>
        <td>45.00</td>
        <td>47.43</td>
        <td>14.02</td>
    </tr>
    <tr>
        <td rowspan="5">3</td>
        <td>30</td>
        <td>88.9</td>
        <td>91</td>
        <td>79.50</td>
        <td>79.50</td>
        <td>4.78</td>
    </tr>
    <tr>
        <td>40, 40S</td>
        <td>88.9</td>
        <td>91</td>
        <td>78.00</td>
        <td>78.25</td>
        <td>5.49</td>
    </tr>
    <tr>
        <td>80, 80S</td>
        <td>88.9</td>
        <td>91</td>
        <td>73.50</td>
        <td>74.53</td>
        <td>7.62</td>
    </tr>
    <tr>
        <td>160</td>
        <td>88.9</td>
        <td>91</td>
        <td>66.50</td>
        <td>68.38</td>
        <td>11.13</td>
    </tr>
    <tr>
        <td>XXS</td>
        <td>88.9</td>
        <td>91</td>
        <td>58.50</td>
        <td>61.19</td>
        <td>15.24</td>
    </tr>
    <tr>
        <td rowspan="3">3¹∕2</td>
        <td>30</td>
        <td>101.6</td>
        <td>105</td>
        <td>92.00</td>
        <td>92.20</td>
        <td>4.78</td>
    </tr>
    <tr>
        <td>40, 40S</td>
        <td>101.6</td>
        <td>105</td>
        <td>90.00</td>
        <td>90.52</td>
        <td>5.74</td>
    </tr>
    <tr>
        <td>80, 80S</td>
        <td>101.6</td>
        <td>105</td>
        <td>85.50</td>
        <td>86.42</td>
        <td>8.08</td>
    </tr>
    <tr>
        <td rowspan="2">4</td>
        <td>30</td>
        <td>114.3</td>
        <td>117</td>
        <td>104.50</td>
        <td>104.90</td>
        <td>4.78</td>
    </tr>
    <tr>
        <td>40, 40S</td>
        <td>114.3</td>
        <td>117</td>
        <td>102.00</td>
        <td>102.73</td>
        <td>6.02</td>
    </tr>
  </tbody>
</table>

# Table 1 Dimensions of Welding Ends, Metric (See Figures 1 Through 6) (Cont’d)


<table>
  <thead>
    <tr>
        <th> </th>
        <th> </th>
        <th colspan="2">O.D. at Welding Ends</th>
        <th> </th>
        <th> </th>
        <th> </th>
    </tr>
    <tr>
        <th> </th>
        <th> </th>
        <th>Wrought or Fabricated Components,</th>
        <th>Cast Components,</th>
        <th> </th>
        <th> </th>
        <th> </th>
    </tr>
    <tr>
        <th>Nominal Pipe Size (NPS)</th>
        <th>Schedule No. [Note (1)]</th>
        <th>A [Notes (1), (2)]</th>
        <th>A [Note (2)]</th>
        <th>B</th>
        <th>C [Note (3)]</th>
        <th>t</th>
    </tr>
  </thead>
  <tbody>
    <tr>
        <td rowspan="4"> </td>
        <td>80, 80S</td>
        <td>114.3</td>
        <td>117</td>
        <td>97.00</td>
        <td>98.28</td>
        <td>8.56</td>
    </tr>
    <tr>
        <td>120</td>
        <td>114.3</td>
        <td>117</td>
        <td>92.00</td>
        <td>93.78</td>
        <td>11.13</td>
    </tr>
    <tr>
        <td>160</td>
        <td>114.3</td>
        <td>117</td>
        <td>87.50</td>
        <td>89.65</td>
        <td>13.49</td>
    </tr>
    <tr>
        <td>XXS</td>
        <td>114.3</td>
        <td>117</td>
        <td>80.00</td>
        <td>83.30</td>
        <td>17.12</td>
    </tr>
    <tr>
        <td rowspan="5">5</td>
        <td>40, 40S</td>
        <td>141.3</td>
        <td>144</td>
        <td>128.00</td>
        <td>128.80</td>
        <td>6.55</td>
    </tr>
    <tr>
        <td>80, 80S</td>
        <td>141.3</td>
        <td>144</td>
        <td>122.00</td>
        <td>123.58</td>
        <td>9.53</td>
    </tr>
    <tr>
        <td>120</td>
        <td>141.3</td>
        <td>144</td>
        <td>116.00</td>
        <td>118.04</td>
        <td>12.70</td>
    </tr>
    <tr>
        <td>160</td>
        <td>141.3</td>
        <td>144</td>
        <td>109.50</td>
        <td>112.47</td>
        <td>15.88</td>
    </tr>
    <tr>
        <td>XXS</td>
        <td>141.3</td>
        <td>144</td>
        <td>103.00</td>
        <td>106.92</td>
        <td>19.05</td>
    </tr>
    <tr>
        <td rowspan="5">6</td>
        <td>40, 40S</td>
        <td>168.3</td>
        <td>172</td>
        <td>154.00</td>
        <td>154.82</td>
        <td>7.11</td>
    </tr>
    <tr>
        <td>80, 80S</td>
        <td>168.3</td>
        <td>172</td>
        <td>146.50</td>
        <td>148.06</td>
        <td>10.97</td>
    </tr>
    <tr>
        <td>120</td>
        <td>168.3</td>
        <td>172</td>
        <td>140.00</td>
        <td>142.29</td>
        <td>14.27</td>
    </tr>
    <tr>
        <td>160</td>
        <td>168.3</td>
        <td>172</td>
        <td>132.00</td>
        <td>135.31</td>
        <td>18.26</td>
    </tr>
    <tr>
        <td>XXS</td>
        <td>168.3</td>
        <td>172</td>
        <td>124.50</td>
        <td>128.85</td>
        <td>21.95</td>
    </tr>
    <tr>
        <td rowspan="10">8</td>
        <td>20</td>
        <td>219.1</td>
        <td>223</td>
        <td>206.50</td>
        <td>206.95</td>
        <td>6.35</td>
    </tr>
    <tr>
        <td>30</td>
        <td>219.1</td>
        <td>223</td>
        <td>205.00</td>
        <td>205.74</td>
        <td>7.04</td>
    </tr>
    <tr>
        <td>40, 40S</td>
        <td>219.1</td>
        <td>223</td>
        <td>203.00</td>
        <td>203.75</td>
        <td>8.18</td>
    </tr>
    <tr>
        <td>60</td>
        <td>219.1</td>
        <td>223</td>
        <td>198.50</td>
        <td>200.02</td>
        <td>10.31</td>
    </tr>
    <tr>
        <td>80, 80S</td>
        <td>219.1</td>
        <td>223</td>
        <td>193.50</td>
        <td>195.84</td>
        <td>12.70</td>
    </tr>
    <tr>
        <td>100</td>
        <td>219.1</td>
        <td>223</td>
        <td>189.00</td>
        <td>191.65</td>
        <td>15.09</td>
    </tr>
    <tr>
        <td>120</td>
        <td>219.1</td>
        <td>223</td>
        <td>182.50</td>
        <td>186.11</td>
        <td>18.26</td>
    </tr>
    <tr>
        <td>140</td>
        <td>219.1</td>
        <td>223</td>
        <td>178.00</td>
        <td>181.98</td>
        <td>20.62</td>
    </tr>
    <tr>
        <td>XXS</td>
        <td>219.1</td>
        <td>223</td>
        <td>174.50</td>
        <td>179.16</td>
        <td>22.23</td>
    </tr>
    <tr>
        <td>160</td>
        <td>219.1</td>
        <td>223</td>
        <td>173.00</td>
        <td>177.79</td>
        <td>23.01</td>
    </tr>
    <tr>
        <td rowspan="9">10</td>
        <td>20</td>
        <td>273.0</td>
        <td>278</td>
        <td>260.50</td>
        <td>260.85</td>
        <td>6.35</td>
    </tr>
    <tr>
        <td>30</td>
        <td>273.0</td>
        <td>278</td>
        <td>257.50</td>
        <td>258.31</td>
        <td>7.80</td>
    </tr>
    <tr>
        <td>40, 40S</td>
        <td>273.0</td>
        <td>278</td>
        <td>254.50</td>
        <td>255.74</td>
        <td>9.27</td>
    </tr>
    <tr>
        <td>60, 80S</td>
        <td>273.0</td>
        <td>278</td>
        <td>247.50</td>
        <td>249.74</td>
        <td>12.70</td>
    </tr>
    <tr>
        <td>80</td>
        <td>273.0</td>
        <td>278</td>
        <td>243.00</td>
        <td>245.55</td>
        <td>15.09</td>
    </tr>
    <tr>
        <td>100</td>
        <td>273.0</td>
        <td>278</td>
        <td>236.50</td>
        <td>240.01</td>
        <td>18.26</td>
    </tr>
    <tr>
        <td>120</td>
        <td>273.0</td>
        <td>278</td>
        <td>230.00</td>
        <td>234.44</td>
        <td>21.44</td>
    </tr>
    <tr>
        <td>140</td>
        <td>273.0</td>
        <td>278</td>
        <td>222.00</td>
        <td>227.51</td>
        <td>25.40</td>
    </tr>
    <tr>
        <td>160</td>
        <td>273.0</td>
        <td>278</td>
        <td>216.00</td>
        <td>221.95</td>
        <td>28.58</td>
    </tr>
    <tr>
        <td rowspan="5">12</td>
        <td>20</td>
        <td>323.8</td>
        <td>329</td>
        <td>311.00</td>
        <td>311.65</td>
        <td>6.35</td>
    </tr>
    <tr>
        <td>30</td>
        <td>323.8</td>
        <td>329</td>
        <td>307.00</td>
        <td>308.10</td>
        <td>8.38</td>
    </tr>
    <tr>
        <td>STD, 40S</td>
        <td>323.8</td>
        <td>329</td>
        <td>305.00</td>
        <td>306.08</td>
        <td>9.53</td>
    </tr>
    <tr>
        <td>40</td>
        <td>323.8</td>
        <td>329</td>
        <td>303.00</td>
        <td>304.72</td>
        <td>10.31</td>
    </tr>
    <tr>
        <td>XS, 80S</td>
        <td>323.8</td>
        <td>329</td>
        <td>298.50</td>
        <td>300.54</td>
        <td>12.70</td>
    </tr>
  </tbody>
</table>

# Table 1 Dimensions of Welding Ends, Metric (See Figures 1 Through 6) (Cont’d)


<table>
  <thead>
    <tr>
        <th> </th>
        <th> </th>
        <th colspan="2">O.D. at Welding Ends</th>
        <th> </th>
        <th> </th>
        <th> </th>
    </tr>
    <tr>
        <th> </th>
        <th> </th>
        <th>Wrought or<br/>Fabricated<br/>Components,<br/>A<br/>[Notes (1), (2)]</th>
        <th>Cast Components,<br/>A<br/>[Note (2)]</th>
        <th> </th>
        <th> </th>
        <th> </th>
    </tr>
    <tr>
        <th>Nominal Pipe Size<br/>(NPS)</th>
        <th>Schedule No.<br/>[Note (1)]</th>
        <th> </th>
        <th> </th>
        <th>B</th>
        <th>C<br/>[Note (3)]</th>
        <th>t</th>
    </tr>
  </thead>
  <tbody>
    <tr>
        <td rowspan="6"> </td>
        <td>60</td>
        <td>323.8</td>
        <td>329</td>
        <td>295.00</td>
        <td>297.79</td>
        <td>14.27</td>
    </tr>
    <tr>
        <td>80</td>
        <td>323.8</td>
        <td>329</td>
        <td>289.00</td>
        <td>292.17</td>
        <td>17.48</td>
    </tr>
    <tr>
        <td>100</td>
        <td>323.8</td>
        <td>329</td>
        <td>281.00</td>
        <td>285.24</td>
        <td>21.44</td>
    </tr>
    <tr>
        <td>120</td>
        <td>323.8</td>
        <td>329</td>
        <td>273.00</td>
        <td>278.31</td>
        <td>25.40</td>
    </tr>
    <tr>
        <td>140</td>
        <td>323.8</td>
        <td>329</td>
        <td>266.50</td>
        <td>272.75</td>
        <td>28.58</td>
    </tr>
    <tr>
        <td>160</td>
        <td>323.8</td>
        <td>329</td>
        <td>257.00</td>
        <td>264.45</td>
        <td>33.32</td>
    </tr>
    <tr>
        <td rowspan="10">14</td>
        <td>20</td>
        <td>355.6</td>
        <td>362</td>
        <td>340.00</td>
        <td>340.70</td>
        <td>7.92</td>
    </tr>
    <tr>
        <td>STD, 40S</td>
        <td>355.6</td>
        <td>362</td>
        <td>336.50</td>
        <td>337.88</td>
        <td>9.53</td>
    </tr>
    <tr>
        <td>40</td>
        <td>355.6</td>
        <td>362</td>
        <td>333.50</td>
        <td>335.08</td>
        <td>11.13</td>
    </tr>
    <tr>
        <td>XS, 80S</td>
        <td>355.6</td>
        <td>362</td>
        <td>330.00</td>
        <td>332.34</td>
        <td>12.70</td>
    </tr>
    <tr>
        <td>60</td>
        <td>355.6</td>
        <td>362</td>
        <td>325.50</td>
        <td>328.15</td>
        <td>15.09</td>
    </tr>
    <tr>
        <td>80</td>
        <td>355.6</td>
        <td>362</td>
        <td>317.50</td>
        <td>321.22</td>
        <td>19.05</td>
    </tr>
    <tr>
        <td>100</td>
        <td>355.6</td>
        <td>362</td>
        <td>308.00</td>
        <td>312.86</td>
        <td>23.83</td>
    </tr>
    <tr>
        <td>120</td>
        <td>355.6</td>
        <td>362</td>
        <td>300.00</td>
        <td>305.93</td>
        <td>27.79</td>
    </tr>
    <tr>
        <td>140</td>
        <td>355.6</td>
        <td>362</td>
        <td>292.00</td>
        <td>299.00</td>
        <td>31.75</td>
    </tr>
    <tr>
        <td>160</td>
        <td>355.6</td>
        <td>362</td>
        <td>284.00</td>
        <td>292.07</td>
        <td>35.71</td>
    </tr>
    <tr>
        <td rowspan="9">16</td>
        <td>20</td>
        <td>406.4</td>
        <td>413</td>
        <td>390.50</td>
        <td>391.50</td>
        <td>7.92</td>
    </tr>
    <tr>
        <td>STD, 40S</td>
        <td>406.4</td>
        <td>413</td>
        <td>387.50</td>
        <td>388.68</td>
        <td>9.53</td>
    </tr>
    <tr>
        <td>40, 80S</td>
        <td>406.4</td>
        <td>413</td>
        <td>381.00</td>
        <td>383.14</td>
        <td>12.70</td>
    </tr>
    <tr>
        <td>60</td>
        <td>406.4</td>
        <td>413</td>
        <td>373.00</td>
        <td>376.21</td>
        <td>16.66</td>
    </tr>
    <tr>
        <td>80</td>
        <td>406.4</td>
        <td>413</td>
        <td>363.50</td>
        <td>367.84</td>
        <td>21.44</td>
    </tr>
    <tr>
        <td>100</td>
        <td>406.4</td>
        <td>413</td>
        <td>354.00</td>
        <td>359.53</td>
        <td>26.19</td>
    </tr>
    <tr>
        <td>120</td>
        <td>406.4</td>
        <td>413</td>
        <td>344.50</td>
        <td>351.18</td>
        <td>30.96</td>
    </tr>
    <tr>
        <td>140</td>
        <td>406.4</td>
        <td>413</td>
        <td>333.50</td>
        <td>341.43</td>
        <td>36.53</td>
    </tr>
    <tr>
        <td>160</td>
        <td>406.4</td>
        <td>413</td>
        <td>325.50</td>
        <td>334.50</td>
        <td>40.49</td>
    </tr>
    <tr>
        <td rowspan="11">18</td>
        <td>20</td>
        <td>457.2</td>
        <td>464</td>
        <td>441.50</td>
        <td>442.30</td>
        <td>7.92</td>
    </tr>
    <tr>
        <td>30</td>
        <td>457.2</td>
        <td>464</td>
        <td>435.00</td>
        <td>436.68</td>
        <td>11.13</td>
    </tr>
    <tr>
        <td>STD, 40S</td>
        <td>457.2</td>
        <td>464</td>
        <td>438.00</td>
        <td>439.48</td>
        <td>9.53</td>
    </tr>
    <tr>
        <td>XS, 80S</td>
        <td>457.2</td>
        <td>464</td>
        <td>432.00</td>
        <td>433.94</td>
        <td>12.70</td>
    </tr>
    <tr>
        <td>40</td>
        <td>457.2</td>
        <td>464</td>
        <td>428.50</td>
        <td>431.19</td>
        <td>14.27</td>
    </tr>
    <tr>
        <td>60</td>
        <td>457.2</td>
        <td>464</td>
        <td>419.00</td>
        <td>422.82</td>
        <td>19.05</td>
    </tr>
    <tr>
        <td>80</td>
        <td>457.2</td>
        <td>464</td>
        <td>409.50</td>
        <td>414.46</td>
        <td>23.83</td>
    </tr>
    <tr>
        <td>100</td>
        <td>457.2</td>
        <td>464</td>
        <td>398.50</td>
        <td>404.78</td>
        <td>29.36</td>
    </tr>
    <tr>
        <td>120</td>
        <td>457.2</td>
        <td>464</td>
        <td>387.50</td>
        <td>395.03</td>
        <td>34.93</td>
    </tr>
    <tr>
        <td>140</td>
        <td>457.2</td>
        <td>464</td>
        <td>378.00</td>
        <td>386.77</td>
        <td>39.67</td>
    </tr>
    <tr>
        <td>160</td>
        <td>457.2</td>
        <td>464</td>
        <td>366.50</td>
        <td>376.99</td>
        <td>45.24</td>
    </tr>
  </tbody>
</table>

# Table 1 Dimensions of Welding Ends, Metric (See Figures 1 Through 6) (Cont’d)


<table>
  <thead>
    <tr>
        <th> </th>
        <th> </th>
        <th colspan="2">O.D. at Welding Ends</th>
        <th> </th>
        <th> </th>
        <th> </th>
    </tr>
    <tr>
        <th>Nominal Pipe Size<br/>(NPS)</th>
        <th>Schedule No.<br/>[Note (1)]</th>
        <th>Wrought or<br/>Fabricated<br/>Components,<br/>A<br/>[Notes (1), (2)]</th>
        <th>Cast Components,<br/>A<br/>[Note (2)]</th>
        <th>B</th>
        <th>C<br/>[Note (3)]</th>
        <th>t</th>
    </tr>
  </thead>
  <tbody>
    <tr>
        <td rowspan="9">20</td>
        <td>STD, 40S</td>
        <td>508.0</td>
        <td>516</td>
        <td>489.00</td>
        <td>490.28</td>
        <td>9.53</td>
    </tr>
    <tr>
        <td>XS, 80S</td>
        <td>508.0</td>
        <td>516</td>
        <td>482.50</td>
        <td>484.74</td>
        <td>12.70</td>
    </tr>
    <tr>
        <td>40</td>
        <td>508.0</td>
        <td>516</td>
        <td>478.00</td>
        <td>480.55</td>
        <td>15.09</td>
    </tr>
    <tr>
        <td>60</td>
        <td>508.0</td>
        <td>516</td>
        <td>467.00</td>
        <td>470.88</td>
        <td>20.62</td>
    </tr>
    <tr>
        <td>80</td>
        <td>508.0</td>
        <td>516</td>
        <td>455.50</td>
        <td>461.13</td>
        <td>26.19</td>
    </tr>
    <tr>
        <td>100</td>
        <td>508.0</td>
        <td>516</td>
        <td>443.00</td>
        <td>450.02</td>
        <td>32.54</td>
    </tr>
    <tr>
        <td>120</td>
        <td>508.0</td>
        <td>516</td>
        <td>432.00</td>
