Repository: Rishabh-user/PMS-Generator

# PMS-Generator

A FastAPI backend that generates **Piping Material Specifications (PMS)** for oil & gas / energy projects. Combines an embedded ASME pressure-temperature database, ASME B31.3 / B36.10M / B36.19M engineering rules, Anthropic Claude for narrative-level field generation, and PostgreSQL for persistent caching with revision tracking.

Serves its own HTML UI at `/` and an Admin DB browser at `/admin`. The same API also powers the React frontend at `SPE-Valvesheet-Frontend-Staging`.

---

File: app/standard_data/ASME B16.5_2020.md (part 1 of 31)
# PIPE FLANGES AND FLANGED FITTINGS NPS 1/2 THROUGH NPS 24 METRIC/INCH STANDARD

## (20) 1 GENERAL

## (20) 1.1 Scope

(a) This Standard covers pressure–temperature ratings, materials, dimensions, tolerances, marking, testing, and methods of designating openings for pipe flanges and flanged fittings. Included are

(1) flanges with rating class designations 150, 300, 400, 600, 900, and 1500 in sizes NPS 1/2 through NPS 24 and flanges with rating class designation 2500 in sizes NPS 1/2 through NPS 12, with requirements given in both metric and U.S. Customary units with diameter of bolts and flange bolt holes expressed in inch units

(2) flanged fittings with rating class designation 150 and 300 in sizes NPS 1/2 through NPS 24, with requirements given in both metric and U.S. Customary units with diameter of bolts and flange bolt holes expressed in inch units

(3) flanged fittings with rating class designation 400, 600, 900, and 1500 in sizes NPS 1/2 through NPS 24 and flanged fittings with rating class designation 2500 in sizes 1/2 through NPS 12 that are acknowledged in Nonmandatory Appendix E in which only U.S. Customary units are provided

(b) This Standard is limited to

(1) flanges and flanged fittings made from cast or forged materials

(2) blind flanges and certain reducing flanges made from cast, forged, or plate materials (see Tables 1.1-1 through 1.1-3)

Also included in this Standard are requirements and recommendations regarding flange bolting, gaskets, and joints.

## 1.2 References

Codes, standards, and specifications, containing provisions to the extent referenced herein, constitute requirements of this Standard. These reference documents are listed in Mandatory Appendix II.

## 1.3 Time of Purchase, Manufacture, or Installation

The pressure–temperature ratings in this Standard are applicable upon its publication to all flanges and flanged fittings within its scope, which otherwise meet its requirements. For unused flanges or flanged fittings maintained

in inventory, the manufacturer of the flange or flanged fittings may certify conformance to this edition, provided that it can be demonstrated that all requirements of this edition have been met. Where such components were installed in accordance with the pressure–temperature ratings of an earlier edition of this Standard, those ratings are applicable except as may be governed by the applicable code or regulation.

## 1.4 User Accountability

This Standard cites duties and responsibilities that are to be assumed by the flange or flanged fitting user in the areas of, for example, application, installation, system hydrostatic testing, operation, and material selection.

## 1.5 Quality Systems

Requirements relating to the product manufacturer’s Quality System Program are described in Nonmandatory Appendix D.

## 1.6 Relevant Units (20)

This Standard states values in both SI (Metric) and U.S. Customary units. As an exception, diameter of bolts and flange bolt holes are expressed in inch units only. These systems of units are to be regarded separately as standard. Within the text, the U.S. Customary units are shown in parentheses or in separate tables following the SI tables. The values stated in each system are not exact equivalents; therefore, it is required that each system of units be used independently of the other. Except for diameter of bolts and flange bolt holes, combining values from the two systems constitutes nonconformance with the Standard. Nonmandatory Appendix F describes how the values expressed in SI units were established.

## 1.7 Selection of Materials

Criteria for selection of materials suitable for particular fluid service are not within the scope of this Standard.

## 1.8 Convention

For determining conformance with this Standard, the convention for fixing significant digits where limits (maximum and minimum values) are specified shall be as defined in ASTM E29. This requires that an observed

or calculated value be rounded off to the nearest unit in the last right-hand digit used for expressing the limit. Decimal values and tolerances do not imply a particular method of measurement.

## 1.9 Denotation

**1.9.1 Pressure Rating Designation.** Class, followed by a dimensionless number, is the designation for pressure–temperature ratings as follows:

Class 150 300 400 600 900 1500 2500

**1.9.2 Size.** NPS, followed by a dimensionless number, is the designation for nominal flange or flange fitting size. NPS is related to the reference nominal diameter, DN, used in international standards. The relationship is, typically, as follows:


<table>
  <thead>
    <tr>
        <th>NPS</th>
        <th>DN</th>
    </tr>
  </thead>
  <tbody>
    <tr>
        <td>1/2</td>
        <td>15</td>
    </tr>
    <tr>
        <td>3/4</td>
        <td>20</td>
    </tr>
    <tr>
        <td>1</td>
        <td>25</td>
    </tr>
    <tr>
        <td>1 1/4</td>
        <td>32</td>
    </tr>
    <tr>
        <td>1 1/2</td>
        <td>40</td>
    </tr>
    <tr>
        <td>2</td>
        <td>50</td>
    </tr>
    <tr>
        <td>2 1/2</td>
        <td>65</td>
    </tr>
    <tr>
        <td>3</td>
        <td>80</td>
    </tr>
    <tr>
        <td>4</td>
        <td>100</td>
    </tr>
  </tbody>
</table>


GENERAL NOTE: For NPS ≥ 4, the related DN = 25 multiplied by the NPS number.

## (20) 1.10 Cases

ASME issues Cases that are applicable to this Standard by, e.g., adding new materials or alternative construction requirements. The Cases
(a) modify the requirements of this Standard.
(b) are applicable from their issue dates until the Cases are annulled.
(c) may be used only when agreed to by the purchaser and the manufacturer, and when a Case has been so agreed to, the marking on the flange shall include the Case number.

# 2 PRESSURE–TEMPERATURE RATINGS

## 2.1 General

Pressure–temperature ratings are maximum allowable working gage pressures in bar units at the temperatures in degrees Celsius shown in Tables 2-1.1 through 2-3.19 for the applicable material and class designation. Tables 2-1.1C through 2-3.19C list pressure–temperature ratings using psi units for pressure at the temperature in degrees Fahrenheit. For intermediate temperatures,  linear interpolation is permitted. Interpolation between class designations is not permitted.

## 2.2 Flanged Joints

A flanged joint is composed of separate and independent, although interrelated, components: the flanges, gasket, and bolting, which are assembled by another influence, the assembler. Proper controls must be exercised in the selection and application for all these elements to attain a joint that has acceptable leak tightness. Special techniques, such as controlled bolt tightening, are described in ASME PCC-1.

## 2.3 Ratings of Flanged Joints

**2.3.1 Basis.** Pressure–temperature ratings apply to flanged joints that conform to the limitations on bolting in para. 5.3 and on gaskets in para. 5.4, which are made up in accordance with good practice for alignment and assembly (see para. 2.2). Use of these ratings for flanged joints not conforming to these limitations is the responsibility of the user.

**2.3.2 Mixed Flanged Joints.** If the two flanges in a flanged joint do not have the same pressure–temperature rating, the rating of the joint at any temperature is the lower of the two flange ratings at that temperature.

## 2.4 Rating Temperature

The temperature shown for a corresponding pressure rating is the temperature of the pressure–containing shell of the component. In general, this temperature is the same as that of the contained fluid. Use of a pressure rating corresponding to a temperature other than that of the contained fluid is the responsibility of the user, subject to the requirements of applicable codes and regulations. For any temperature below −29°C (−20°F), the rating shall be no greater than the rating shown for −29°C (−20°F) (see also paras. 2.5.3 and 5.1.2).

## 2.5 Temperature Considerations

**2.5.1 General.** Use of flanged joints at either high or low temperatures shall take into consideration the risk of joint leakage due to forces and moments developed in the connected piping or equipment. Provisions in paras. 2.5.2 and 2.5.3 are included as advisory with the aim of lessening these risks.

**2.5.2 High Temperature.** Application at temperatures in the creep range will result in decreasing bolt loads as relaxation of flanges, bolts, and gaskets takes place. Flanged joints subjected to thermal gradients may likewise be subject to decreasing bolt loads. Decreased bolt loads diminish the capacity of the flanged joint to sustain loads effectively without leakage. At temperatures above 200°C (400°F) for Class 150 and above 400°C (750°F) for other class designations, flanged joints may

develop leakage problems unless care is taken to avoid imposing severe external loads, severe thermal gradients, or both.

**2.5.3 Low Temperature.** Some of the materials listed in Tables 1.1-1 and 1.1-2, notably some carbon steels, may undergo a decrease in ductility when used at low temperatures to such an extent as to be unable to safely resist shock loading, sudden changes of stress, or high stress concentration. Some codes or regulations may require impact testing for applications even where temperatures are higher than −29°C (−20°F). When such requirements apply, it is the responsibility of the user to ensure these requirements are communicated to the manufacturer prior to the time of purchase.

## 2.6 System Hydrostatic Testing

Flanged joints and flanged fittings may be subjected to system hydrostatic tests at a pressure of 1.5 times the 38°C (100°F) rating rounded off to the next higher 1 bar (25 psi) increment. Testing at any higher pressure is the responsibility of the user, taking into account the requirements of the applicable code or regulation.

## 2.7 Welding Neck Flanges

Ratings for welding neck flanges covered by this Standard are based upon their hubs at the welding end having thickness at least equal to that calculated for pipe having 276 MPa (40,000 psi) specified minimum yield strength.<sup>1</sup> In order to ensure adequate flange hub thickness for flange sizes NPS 2 and larger, the bore of a welding neck flange, dimension *B* in the various dimensional tables, shall not exceed $B_{max}$ determined as follows:

$$ B_{max} = A_h \left( 1 - \frac{C_o p_c}{50,000} \right) $$

where

$A_h$ = tabulated hub diameter, beginning of chamfer as listed in the dimensional tables

$B_{max}$ = maximum permissible diameter for the bore of a welding neck flange

$C_o$ = 14.5 when $p_c$ is expressed in bar units or 1.0 when $p_c$ is expressed in psi units

$p_c$ = ceiling pressure value at 38°C (100°F), Nonmandatory Appendix A, Tables A-1 and A-2

The resultant units for diameter $B_{max}$ are the same as those entered for diameter *A*.

The tabulated ratings for welding neck flanges are independent of components to which they may be attached, and the pressure rating of the flange shall not be exceeded. Attachment welds should be made in accordance with the applicable code or regulation. See para. 6.7 and Figures 1 through 3 for weld end dimensional requirements.

## 2.8 Straight Hub Welding Flanges

**2.8.1 Hub Dimensions.** Straight hub welding flanges have hubs of uniform thickness (see Figure 4). Except as described in paras. 2.8.2 through 2.8.4, the straight hub welding flanges shall have dimensions and tolerances of the welding neck flanges of the same size and class set forth in Tables 8, 11, 14, 16, 18, 20, and 22 (Tables 8C, 11C, 14C, 16C, 18C, 20C, and 22C). In Figure 4 the tolerances described in section 7 are applicable.

**2.8.2 Length Through Hub.** The length through hub shall be 229 mm (9 in.) for NPS 4 and smaller and 305 mm (12 in.) for larger than NPS 4. Other lengths may be furnished by agreement between the end user and manufacturer.

**2.8.3 Bore.** The bore diameter *B* shall be equal to the *B* dimension of the welding neck flange. Other bores may be furnished by agreement between the end user and manufacturer. In no case shall the bore diameter exceed the bore of the same size and class lapped flange. (20)

**2.8.4 Hub End.** The standard flange shall be provided with square cut end. The end user may specify welding end preparation in accordance with para. 6.7.

## 2.9 Multiple Material Grades

Material for flanges and flanged fittings may meet the requirements of more than one specification or the requirements of more than one grade of a specification listed in Table 1.1-1. In either case, the pressure–temperature ratings for any of these specifications or grades may be used provided the material is marked in accordance with para. 4.2.8.

# 3 COMPONENT SIZE

## 3.1 Nominal Pipe Size

As applied in this Standard, the use of the phrase "nominal pipe size" or the designation NPS followed by a dimensionless number is for the purpose of pipe, flange, or flanged fitting end connection size identification. The number is not necessarily the same as the flange or flanged fitting inside diameter.

## 3.2 Reducing Fittings

Reducing fittings shall be designated by the NPS for the openings in the sequence indicated in the sketches of Figure 5.

## 3.3 Reducing Flanges

Reducing flanges shall be designated by the NPS for each opening. See examples in Table 6 (Table 6C), Note (4).

\*<sup>1</sup> For flanges to be attached to high strength pipe with large inside diameters resulting from thin wall sections, see MSS SP-44.





# 4 MARKING

## 4.1 General

Except as modified herein, flanges and flanged fittings shall be marked as required in MSS SP-25, except as noted in para. 4.2.

## 4.2 Identification Markings

**4.2.1 Name.** The manufacturer’s name or trademark shall be applied.

(20) **4.2.2 Material.** Material shall be identified in the following way:

(a) Cast flanges and flanged fittings shall be marked with the ASTM specification,² grade identification symbol (letters and numbers), and the melt number or melt identification.

(b) Plate flanges, forged flanges, and flanged fittings shall be marked with the ASTM specification number and grade identification symbol.²

(c) A manufacturer may supplement these mandatory material indications with his trade designation for the material grade, but confusion of symbols shall be avoided.

(d) For flanges and flanged fittings manufactured from material that meets the requirements of more than one specification or grade of a specification listed in Table 1.1-1, see para. 4.2.8.

(e) Marking of the ASTM specification number or trade designation is the manufacturer’s assurance that the material is in full compliance with that specification or specifications when multiple certifications apply.

**4.2.3 Rating Designation.** The flange or flanged fitting shall be marked with the number that corresponds to its pressure rating class designation (i.e., 150, 300, 400, 600, 900, 1500, or 2500).

**4.2.4 Conformance.** The designation B16 or B16.5 shall be applied to the flange or flanged fitting, preferably located adjacent to the class designation, to indicate conformance to this Standard. The use of the prefix ASME is optional.

**4.2.5 Temperature.** Temperature markings are not required on flanges or flanged fittings; however, if marked, the temperature shall be shown with its corresponding tabulated pressure rating for the material.

**4.2.6 Size.** The NPS designation shall be marked on flanges and flanged fittings. Reducing flanges and reducing flanged fittings shall be marked with the applicable NPS designations as required by paras. 3.2 and 3.3.

**4.2.7 Ring Joint Flanges.** The edge (periphery) of each ring joint flange shall be marked with the letter R and the corresponding ring groove number.

**4.2.8 Multiple Material Marking.** Material for components that meet the requirements for more than one specification or grade of a specification listed in Table 1.1-1 may, at the manufacturer’s option, be marked with more than one of the applicable specification or grade symbols. These identification markings shall be placed so as to avoid confusion in identification. The multiple marking shall be in accordance with the guidelines set out in ASME Boiler and Pressure Vessel Code, Section II, Part D, Mandatory Appendix 7.

(20) **4.2.9 Case Number.** When a flange or flanged fitting relies on and meets the requirements of a Case, the Case number shall be included in the markings as “Case ##.”

# 5 MATERIALS

## 5.1 General

(a) Materials required for flanges and flanged fittings are listed in Table 1.1-1 with the following restrictions:

(1) Plate and flat bar materials may be used only for blind flanges and reducing flanges without hubs.

(2) Flanges and flanged fittings shall be manufactured as one piece in accordance with the applicable material specification. Assembly of multiple pieces into the finished product by welding or other means is not permitted by this Standard.

(b) Each forged flange shall be finished from a part that is brought as nearly as practicable to the finished shape and size by a compressive plastic hot-working operation that consolidates the material to produce an essentially wrought structure, and shall be so processed during the operation as to cause metal flow in the direction most favorable for resisting the stress encountered in service.

(c) Recommended bolting materials are listed in Table 1.1-2 (see para. 5.3).

(d) Corresponding materials listed in Section II of the ASME Boiler and Pressure Vessel Code may be used provided that the requirements of the ASME specification are identical to or more stringent than the ASTM specification for the Grade, Class, or type of material.

**5.1.1 Application.** Criteria for the selection of materials are not within the scope of this Standard. The possibility of material deterioration in service should be considered by the user. Carbide phase conversion to graphite and excessive oxidation of ferritic materials, susceptibility to intergranular corrosion of austenitic materials, or grain boundary attack of nickel base alloys are among those items requiring attention. A discussion of precautionary considerations can be found in ASME B31.3,

\*² An ASME Boiler and Pressure Vessel Code, Section II specification number may be substituted for an ASTM specification number provided the requirements of the ASME specification are identical to or more stringent than the ASTM specification for the Grade, Class, or Type of material.


# Table 1.1-1 List of Material Specifications


<table>
  <thead>
    <tr>
        <th rowspan="2">Material<br/>Group<br/>No.</th>
        <th rowspan="2">Nominal Designation</th>
        <th rowspan="2">Pressure–<br/>Temperature<br/>Rating Table</th>
        <th colspan="3">Applicable ASTM Specifications (1)</th>
    </tr>
    <tr>
        <th>Forgings</th>
        <th>Castings</th>
        <th>Plates</th>
    </tr>
  </thead>
  <tbody>
    <tr>
        <td colspan="6">Group 1 Materials</td>
    </tr>
    <tr>
        <td>1.1</td>
        <td>C–Si</td>
        <td>2-1.1</td>
        <td>A105</td>
        <td>A216 Gr. WCB</td>
        <td>A515 Gr. 70</td>
    </tr>
    <tr>
        <td> </td>
        <td>C–Mn–Si</td>
        <td>2-1.1</td>
        <td>A350 Gr. LF2</td>
        <td>...</td>
        <td>A516 Gr. 70</td>
    </tr>
    <tr>
        <td> </td>
        <td>C–Mn–Si</td>
        <td>2-1.1</td>
        <td>...</td>
        <td>...</td>
        <td>A537 Cl. 1</td>
    </tr>
    <tr>
        <td> </td>
        <td>C–Mn–Si–V</td>
        <td>2-1.1</td>
        <td>A350 Gr. LF6 Cl. 1</td>
        <td>...</td>
        <td>...</td>
    </tr>
    <tr>
        <td> </td>
        <td>3¹∕₂Ni</td>
        <td>2-1.1</td>
        <td>A350 Gr. LF3</td>
        <td>...</td>
        <td>...</td>
    </tr>
    <tr>
        <td>1.2</td>
        <td>C–Mn–Si</td>
        <td>2-1.2</td>
        <td>...</td>
        <td>A216 Gr. WCC</td>
        <td>...</td>
    </tr>
    <tr>
        <td> </td>
        <td>C–Mn–Si</td>
        <td>2-1.2</td>
        <td>...</td>
        <td>A352 Gr. LCC</td>
        <td>...</td>
    </tr>
    <tr>
        <td> </td>
        <td>C–Mn–Si–V</td>
        <td>2-1.2</td>
        <td>A350 Gr. LF6 Cl. 2</td>
        <td>...</td>
        <td>...</td>
    </tr>
    <tr>
        <td> </td>
        <td>2¹∕₂Ni</td>
        <td>2-1.2</td>
        <td>...</td>
        <td>A352 Gr. LC2</td>
        <td>A203 Gr. B</td>
    </tr>
    <tr>
        <td> </td>
        <td>3¹∕₂Ni</td>
        <td>2-1.2</td>
        <td>...</td>
        <td>A352 Gr. LC3</td>
        <td>A203 Gr. E</td>
    </tr>
    <tr>
        <td>1.3</td>
        <td>C–Si</td>
        <td>2-1.3</td>
        <td>...</td>
        <td>A352 Gr. LCB</td>
        <td>A515 Gr. 65</td>
    </tr>
    <tr>
        <td> </td>
        <td>C–Mn–Si</td>
        <td>2-1.3</td>
        <td>...</td>
        <td>...</td>
        <td>A516 Gr. 65</td>
    </tr>
    <tr>
        <td> </td>
        <td>2¹∕₂Ni</td>
        <td>2-1.3</td>
        <td>...</td>
        <td>...</td>
        <td>A203 Gr. A</td>
    </tr>
    <tr>
        <td> </td>
        <td>3¹∕₂Ni</td>
        <td>2-1.3</td>
        <td>...</td>
        <td>...</td>
        <td>A203 Gr. D</td>
    </tr>
    <tr>
        <td> </td>
        <td>C–¹∕₂Mo</td>
        <td>2-1.3</td>
        <td>...</td>
        <td>A217 Gr. WC1</td>
        <td>...</td>
    </tr>
    <tr>
        <td> </td>
        <td>C–¹∕₂Mo</td>
        <td>2-1.3</td>
        <td>...</td>
        <td>A352 Gr. LC1</td>
        <td>...</td>
    </tr>
    <tr>
        <td>1.4</td>
        <td>C–Si</td>
        <td>2-1.4</td>
        <td>...</td>
        <td>...</td>
        <td>A515 Gr. 60</td>
    </tr>
    <tr>
        <td> </td>
        <td>C–Mn–Si</td>
        <td>2-1.4</td>
        <td>A350 Gr. LF1 Cl. 1</td>
        <td>...</td>
        <td>A516 Gr. 60</td>
    </tr>
    <tr>
        <td>1.5</td>
        <td>C–¹∕₂Mo</td>
        <td>2-1.5</td>
        <td>A182 Gr. F1</td>
        <td>...</td>
        <td>A204 Gr. A</td>
    </tr>
    <tr>
        <td> </td>
        <td>C–¹∕₂Mo</td>
        <td>2-1.5</td>
        <td>...</td>
        <td>...</td>
        <td>A204 Gr. B</td>
    </tr>
    <tr>
        <td>1.7</td>
        <td>¹∕₂Cr–¹∕₂Mo</td>
        <td>2-1.7</td>
        <td>A182 Gr. F2</td>
        <td>...</td>
        <td>...</td>
    </tr>
    <tr>
        <td> </td>
        <td>Ni–¹∕₂Cr–¹∕₂Mo</td>
        <td>2-1.7</td>
        <td>...</td>
        <td>A217 Gr. WC4</td>
        <td>...</td>
    </tr>
    <tr>
        <td> </td>
        <td>³/₄Ni–³/₄Cr–1Mo</td>
        <td>2-1.7</td>
        <td>...</td>
        <td>A217 Gr. WC5</td>
        <td>...</td>
    </tr>
    <tr>
        <td>1.9</td>
        <td>1¹∕₄Cr–¹∕₂Mo</td>
        <td>2-1.9</td>
        <td>...</td>
        <td>A217 Gr. WC6</td>
        <td>...</td>
    </tr>
    <tr>
        <td> </td>
        <td>1¹∕₄Cr–¹∕₂Mo–Si</td>
        <td>2-1.9</td>
        <td>A182 Gr. F11 Cl. 2</td>
        <td>...</td>
        <td>A387 Gr. 11 Cl. 2</td>
    </tr>
    <tr>
        <td>1.10</td>
        <td>2¹∕₄Cr–1Mo</td>
        <td>2-1.10</td>
        <td>A182 Gr. F22 Cl. 3</td>
        <td>A 217 Gr. WC9</td>
        <td>A387 Gr. 22 Cl. 2</td>
    </tr>
    <tr>
        <td>1.11</td>
        <td>C–¹∕₂Mo</td>
        <td>2-1.11</td>
        <td>...</td>
        <td>...</td>
        <td>A204 Gr. C</td>
    </tr>
    <tr>
        <td>1.13</td>
        <td>5Cr–¹∕₂Mo</td>
        <td>2-1.13</td>
        <td>A182 Gr. F5a</td>
        <td>A217 Gr. C5</td>
        <td>...</td>
    </tr>
    <tr>
        <td>1.14</td>
        <td>9Cr–1Mo</td>
        <td>2-1.14</td>
        <td>A182 Gr. F9</td>
        <td>A217 Gr. C12</td>
        <td>...</td>
    </tr>
    <tr>
        <td>1.15</td>
        <td>9Cr–1Mo–V</td>
        <td>2-1.15</td>
        <td>A182 Gr. F91 Type 1</td>
        <td>A217 Gr. C12A</td>
        <td>A387 Gr. 91 Cl. 2</td>
    </tr>
    <tr>
        <td>1.17</td>
        <td>1Cr–¹∕₂Mo</td>
        <td>2-1.17</td>
        <td>A182 Gr. F12 Cl. 2</td>
        <td>...</td>
        <td>...</td>
    </tr>
    <tr>
        <td> </td>
        <td>5Cr–¹∕₂Mo</td>
        <td>2-1.17</td>
        <td>A182 Gr. F5</td>
        <td>...</td>
        <td>...</td>
    </tr>
    <tr>
        <td>1.18</td>
        <td>9Cr–2W–V</td>
        <td>2-1.18</td>
        <td>A182 Gr. F92</td>
        <td>...</td>
        <td>...</td>
    </tr>
    <tr>
        <td colspan="6">Group 2 Materials</td>
    </tr>
    <tr>
        <td>2.1</td>
        <td>18Cr–8Ni</td>
        <td>2-2.1</td>
        <td>A182 Gr. F304</td>
        <td>A351 Gr. CF3</td>
        <td>A240 Gr. 304</td>
    </tr>
    <tr>
        <td> </td>
        <td>18Cr–8Ni</td>
        <td>2-2.1</td>
        <td>A182 Gr. F304H</td>
        <td>A351 Gr. CF8</td>
        <td>A240 Gr. 304H</td>
    </tr>
    <tr>
        <td>2.2</td>
        <td>16Cr–12Ni–2Mo</td>
        <td>2-2.2</td>
        <td>A182 Gr. F316</td>
        <td>A351 Gr. CF3M</td>
        <td>A240 Gr. 316</td>
    </tr>
    <tr>
        <td> </td>
        <td>16Cr–12Ni–2Mo</td>
        <td>2-2.2</td>
        <td>A182 Gr. F316H</td>
        <td>A351 Gr. CF8M</td>
        <td>A240 Gr. 316H</td>
    </tr>
    <tr>
        <td> </td>
        <td>18Cr–13Ni–3Mo</td>
        <td>2-2.2</td>
        <td>A182 Gr. F317</td>
        <td>...</td>
        <td>A240 Gr. 317</td>
    </tr>
    <tr>
        <td> </td>
        <td>19Cr–10Ni–3Mo</td>
        <td>2-2.2</td>
        <td>...</td>
        <td>A351 Gr. CG8M</td>
        <td>...</td>
    </tr>
    <tr>
        <td>2.3</td>
        <td>18Cr–8Ni</td>
        <td>2-2.3</td>
        <td>A182 Gr. F304L</td>
        <td>...</td>
        <td>A240 Gr. 304L</td>
    </tr>
    <tr>
        <td> </td>
        <td>16Cr–12Ni–2Mo</td>
        <td>2-2.3</td>
        <td>A182 Gr. F316L</td>
        <td>...</td>
        <td>A240 Gr. 316L</td>
    </tr>
    <tr>
        <td> </td>
        <td>18Cr–13Ni–3Mo</td>
        <td>2-2.3</td>
        <td>A182 Gr. F317L</td>
        <td>...</td>
        <td>...</td>
    </tr>
    <tr>
        <td>2.4</td>
        <td>18Cr–10Ni–Ti</td>
        <td>2-2.4</td>
        <td>A182 Gr. F321</td>
        <td>...</td>
        <td>A240 Gr. 321</td>
    </tr>
    <tr>
        <td> </td>
        <td>18Cr–10Ni–Ti</td>
        <td>2-2.4</td>
        <td>A182 Gr. F321H</td>
        <td>...</td>
        <td>A240 Gr. 321H</td>
    </tr>
  </tbody>
</table>

# ASME B16.5-2020

## Table 1.1-1 List of Material Specifications (Cont’d)


<table>
  <thead>
    <tr>
        <th rowspan="2">Material Group No.</th>
        <th rowspan="2">Nominal Designation</th>
        <th rowspan="2">Pressure–<br/>Temperature<br/>Rating Table</th>
        <th colspan="3">Applicable ASTM Specifications (1)</th>
    </tr>
    <tr>
        <th>Forgings</th>
        <th>Castings</th>
        <th>Plates</th>
    </tr>
  </thead>
  <tbody>
    <tr>
        <td colspan="6">Group 2 Materials (Cont’d)</td>
    </tr>
    <tr>
        <td>2.5</td>
        <td>18Cr–10Ni–Cb</td>
        <td>2-2.5</td>
        <td>A182 Gr. F347</td>
        <td>...</td>
        <td>A240 Gr. 347</td>
    </tr>
    <tr>
        <td> </td>
        <td>18Cr–10Ni–Cb</td>
        <td>2-2.5</td>
        <td>A182 Gr. F347H</td>
        <td>...</td>
        <td>A240 Gr. 347H</td>
    </tr>
    <tr>
        <td> </td>
        <td>18Cr–10Ni–Cb</td>
        <td>2-2.5</td>
        <td>A182 Gr. F348</td>
        <td>...</td>
        <td>A240 Gr. 348</td>
    </tr>
    <tr>
        <td> </td>
        <td>18Cr–10Ni–Cb</td>
        <td>2-2.5</td>
        <td>A182 Gr. F348H</td>
        <td>...</td>
        <td>A240 Gr. 348H</td>
    </tr>
    <tr>
        <td>2.6</td>
        <td>23Cr–12Ni</td>
        <td>2-2.6</td>
        <td>...</td>
        <td>...</td>
        <td>A240 Gr. 309H</td>
    </tr>
    <tr>
        <td>2.7</td>
        <td>25Cr–20Ni</td>
        <td>2-2.7</td>
        <td>A182 Gr. F310</td>
        <td>...</td>
        <td>A240 Gr. 310H</td>
    </tr>
    <tr>
        <td>2.8</td>
        <td>20Cr–18Ni–6Mo</td>
        <td>2-2.8</td>
        <td>A182 Gr. F44</td>
        <td>A351 Gr. CK3MCuN</td>
        <td>A240 Gr. S31254</td>
    </tr>
    <tr>
        <td> </td>
        <td>22Cr–5Ni–3Mo–N</td>
        <td>2-2.8</td>
        <td>A182 Gr. F51</td>
        <td>...</td>
        <td>A240 Gr. S31803</td>
    </tr>
    <tr>
        <td> </td>
        <td>25Cr–7Ni–4Mo–N</td>
        <td>2-2.8</td>
        <td>A182 Gr. F53</td>
        <td>...</td>
        <td>A240 Gr. S32750</td>
    </tr>
    <tr>
        <td> </td>
        <td>24Cr–10Ni–4Mo–V</td>
        <td>2-2.8</td>
        <td>...</td>
        <td>A995 Gr. CE8MN</td>
        <td>...</td>
    </tr>
    <tr>
        <td> </td>
        <td>25Cr–5Ni–2Mo–3Cu–N</td>
        <td>2-2.8</td>
        <td>...</td>
        <td>A995 Gr. CD4MCuN</td>
        <td>...</td>
    </tr>
    <tr>
        <td> </td>
        <td>25Cr–7Ni–3.5Mo–W–Cb</td>
        <td>2-2.8</td>
        <td>...</td>
        <td>A995 Gr. CD3MWCuN</td>
        <td>...</td>
    </tr>
    <tr>
        <td> </td>
        <td>25Cr–7.5Ni–3.5Mo–N–Cu–W</td>
        <td>2-2.8</td>
        <td>A182 Gr. F55</td>
        <td>...</td>
        <td>A240 Gr. S32760</td>
    </tr>
    <tr>
        <td>2.9</td>
        <td>23Cr–12Ni</td>
        <td>2-2.9</td>
        <td>...</td>
        <td>...</td>
        <td>A240 Gr. 309S</td>
    </tr>
    <tr>
        <td> </td>
        <td>25Cr–12Ni</td>
        <td>2-2.9</td>
        <td>...</td>
        <td>...</td>
        <td>A240 Gr. 310S</td>
    </tr>
    <tr>
        <td>2.10</td>
        <td>25Cr–12Ni</td>
        <td>2-2.10</td>
        <td>...</td>
        <td>A351 Gr. CH8</td>
        <td>...</td>
    </tr>
    <tr>
        <td> </td>
        <td>25Cr–12Ni</td>
        <td>2-2.10</td>
        <td>...</td>
        <td>A351 Gr. CH20</td>
        <td>...</td>
    </tr>
    <tr>
        <td>2.11</td>
        <td>18Cr–10Ni–Cb</td>
        <td>2-2.11</td>
        <td>...</td>
        <td>A351 Gr. CF8C</td>
        <td>...</td>
    </tr>
    <tr>
        <td>2.12</td>
        <td>25Cr–20Ni</td>
        <td>2-2.12</td>
        <td>...</td>
        <td>A351 Gr. CK20</td>
        <td>...</td>
    </tr>
    <tr>
        <td colspan="6">Group 3 Materials</td>
    </tr>
    <tr>
        <td>3.1</td>
        <td>35Ni–35Fe–20Cr–Cb</td>
        <td>2-3.1</td>
        <td>A182 Gr. N08020</td>
        <td>...</td>
        <td>A182 Gr. N08020</td>
    </tr>
    <tr>
        <td>3.2</td>
        <td>99.0Ni</td>
        <td>2-3.2</td>
        <td>B564 Gr. N02200</td>
        <td>...</td>
        <td>B162 Gr. N02200</td>
    </tr>
    <tr>
        <td>3.3</td>
        <td>99.0Ni–Low C</td>
        <td>2-3.3</td>
        <td>...</td>
        <td>...</td>
        <td>B162 Gr. N02201</td>
    </tr>
    <tr>
        <td>3.4</td>
        <td>67Ni–30Cu</td>
        <td>2-3.4</td>
        <td>B564 Gr. N04400</td>
        <td>...</td>
        <td>B127 Gr. N04400</td>
    </tr>
    <tr>
        <td>3.5</td>
        <td>72Ni–15Cr–8Fe</td>
        <td>2-3.5</td>
        <td>B564 Gr. N06600</td>
        <td>...</td>
        <td>B168 Gr. N06600</td>
    </tr>
    <tr>
        <td>3.6</td>
        <td>33Ni–42Fe–21Cr</td>
        <td>2-3.6</td>
        <td>A182 Gr. N08800</td>
        <td>...</td>
        <td>A182 Gr. N08800</td>
    </tr>
    <tr>
        <td>3.7</td>
        <td>65Ni–28Mo–2Fe</td>
        <td>2-3.7</td>
        <td>B462 Gr. N10665</td>
        <td>...</td>
        <td>B333 Gr. N10665</td>
    </tr>
    <tr>
        <td> </td>
        <td>64Ni–29.5Mo–2Cr–2Fe–Mn–W</td>
        <td>2-3.7</td>
        <td>B462 Gr. N10675</td>
        <td>...</td>
        <td>B333 Gr. N10675</td>
    </tr>
    <tr>
        <td>3.8</td>
        <td>54Ni–16Mo–15Cr</td>
        <td>2-3.8</td>
        <td>B462 Gr. N10276</td>
        <td>...</td>
        <td>B575 Gr. N10276</td>
    </tr>
    <tr>
        <td> </td>
        <td>60Ni–22Cr–9Mo–3.5Cb</td>
        <td>2-3.8</td>
        <td>B564 Gr. N06625</td>
        <td>...</td>
        <td>B443 Gr. N06625</td>
    </tr>
    <tr>
        <td> </td>
        <td>62Ni–28Mo–5Fe</td>
        <td>2-3.8</td>
        <td>...</td>
        <td>...</td>
        <td>B333 Gr. N10001</td>
    </tr>
    <tr>
        <td> </td>
        <td>70Ni–16Mo–7Cr–5Fe</td>
        <td>2-3.8</td>
        <td>...</td>
        <td>...</td>
        <td>B434 Gr. N10003</td>
    </tr>
    <tr>
        <td> </td>
        <td>61Ni–16Mo–16Cr</td>
        <td>2-3.8</td>
        <td>...</td>
        <td>...</td>
        <td>B575 Gr. N06455</td>
    </tr>
    <tr>
        <td> </td>
        <td>42Ni–21.5Cr–3Mo–2.3Cu</td>
        <td>2-3.8</td>
        <td>B564 Gr. N08825</td>
        <td>...</td>
        <td>B424 Gr. N08825</td>
    </tr>
    <tr>
        <td> </td>
        <td>55Ni–21Cr–13.5Mo</td>
        <td>2-3.8</td>
        <td>B462 Gr. N06022</td>
        <td>...</td>
        <td>B575 Gr. N06022</td>
    </tr>
    <tr>
        <td> </td>
        <td>55Ni–23Cr–16Mo–1.6Cu</td>
        <td>2-3.8</td>
        <td>B462 Gr. N06200</td>
        <td>...</td>
        <td>B575 Gr. N06200</td>
    </tr>
    <tr>
        <td>3.9</td>
        <td>47Ni–22Cr–9Mo–18Fe</td>
        <td>2-3.9</td>
        <td>B572 Gr. N06002</td>
        <td>...</td>
        <td>B435 Gr. N06002</td>
    </tr>
    <tr>
        <td> </td>
        <td>21Ni–30Fe–22Cr–18Co–3Mo–3W</td>
        <td>2-3.9</td>
        <td>B572 Gr. R30556</td>
        <td>...</td>
        <td>B435 Gr. R30556</td>
    </tr>
    <tr>
        <td>3.10</td>
        <td>25Ni–47Fe–21Cr–5Mo</td>
        <td>2-3.10</td>
        <td>...</td>
        <td>...</td>
        <td>B599 Gr. N08700</td>
    </tr>
    <tr>
        <td>3.11</td>
        <td>44Fe–25Ni–21Cr–Mo</td>
        <td>2-3.11</td>
        <td>A182 Gr. N08904</td>
        <td>...</td>
        <td>A240 Gr. N08904</td>
    </tr>
    <tr>
        <td>3.12</td>
        <td>26Ni–43Fe–22Cr–5Mo</td>
        <td>2-3.12</td>
        <td>...</td>
        <td>...</td>
        <td>B620 Gr. N08320</td>
    </tr>
    <tr>
        <td> </td>
        <td>47Ni–22Cr–20Fe–7Mo</td>
        <td>2-3.12</td>
        <td>...</td>
        <td>...</td>
        <td>B582 Gr. N06985</td>
    </tr>
    <tr>
        <td> </td>
        <td>46Fe–24Ni–21Cr–6Mo–Cu–N</td>
        <td>2-3.12</td>
        <td>A182 Gr. N08367</td>
        <td>A351 Gr. CN3MN</td>
        <td>B688 Gr. N08367</td>
    </tr>
    <tr>
        <td> </td>
        <td>46Fe–24Ni–21Cr–6Mo–Cu–N</td>
        <td>2-3.12</td>
        <td>B462 Gr. N08367</td>
        <td>A351 Gr. CN3MN</td>
        <td>B688 Gr. N08367</td>
    </tr>
    <tr>
        <td>3.13</td>
        <td>49Ni–25Cr–18Fe–6Mo</td>
        <td>2-3.13</td>
        <td>...</td>
        <td>...</td>
        <td>B582 Gr. N06975</td>
    </tr>
    <tr>
        <td> </td>
        <td>Ni–Fe–Cr–Mo–Cu–Low C</td>
        <td>2-3.13</td>
        <td>B564 Gr. N08031</td>
        <td>...</td>
        <td>B625 Gr. N08031</td>
    </tr>
  </tbody>
</table>

Table 1.1-1 List of Material Specifications (Cont’d)


<table>
  <thead>
    <tr>
        <th>Material Group No.</th>
        <th>Nominal Designation</th>
        <th>Pressure-Temperature Rating Table</th>
        <th colspan="3">Applicable ASTM Specifications (1)</th>
    </tr>
    <tr>
        <th> </th>
        <th> </th>
        <th> </th>
        <th>Forgings</th>
        <th>Castings</th>
        <th>Plates</th>
    </tr>
  </thead>
  <tbody>
    <tr>
        <td colspan="6">Group 3 Materials (Cont’d)</td>
    </tr>
    <tr>
        <td>3.14</td>
        <td>47Ni–22Cr–19Fe–6Mo</td>
        <td>2-3.14</td>
        <td>...</td>
        <td>...</td>
        <td>B582 Gr. N06007</td>
    </tr>
    <tr>
        <td> </td>
        <td>40Ni–29Cr–15Fe–5Mo</td>
        <td>2-3.14</td>
        <td>B462 Gr. N06030</td>
        <td>...</td>
        <td>B582 Gr. N06030</td>
    </tr>
    <tr>
        <td> </td>
        <td>58Ni–33Cr–8Mo</td>
        <td>2-3.14</td>
        <td>B462 Gr. N06035</td>
        <td>...</td>
        <td>B575 Gr. N06035</td>
    </tr>
    <tr>
        <td>3.15</td>
        <td>42Ni–42Fe–21Cr</td>
        <td>2-3.15</td>
        <td>A182 Gr. N08810</td>
        <td>...</td>
        <td>A240 Gr. N08810</td>
    </tr>
    <tr>
        <td> </td>
        <td>42Ni–42Fe–21Cr</td>
        <td>2-3.15</td>
        <td>B564 Gr. N08810</td>
        <td>...</td>
        <td>B409 Gr. N08810</td>
    </tr>
    <tr>
        <td>3.16</td>
        <td>35Ni–19Cr–1¹∕₄Si</td>
        <td>2-3.16</td>
        <td>B511 Gr. N08330</td>
        <td>...</td>
        <td>B536 Gr. N08330</td>
    </tr>
    <tr>
        <td>3.17</td>
        <td>29Ni–20.5Cr–3.5Cu–2.5Mo</td>
        <td>2-3.17</td>
        <td>...</td>
        <td>A351 Gr. CN7M</td>
        <td>...</td>
    </tr>
    <tr>
        <td>3.19</td>
        <td>57Ni–22Cr–14W–2Mo–La</td>
        <td>2-3.19</td>
        <td>B564 Gr. N06230</td>
        <td>...</td>
        <td>B435 Gr. N06230</td>
    </tr>
  </tbody>
</table>


GENERAL NOTES:

(a) For temperature limitations, see notes in Tables 2-1.1C through 2-3.17C.

(b) Plate materials are listed only for use as blind flanges and reducing flanges without hubs (see para. 5.1). Additional plate materials listed in ASME B16.34 may also be used with corresponding B16.34, Standard Class ratings.

NOTE: (1) ASME Boiler and Pressure Vessel Code, Section II materials may also be used, provided the requirements of the ASME specification are identical to or more stringent than the corresponding ASTM specification for the Grade, Class, or Type listed.

Nonmandatory Appendix F; Section II, Part D, Nonmandatory Appendix A; and Section III, Division 1, Nonmandatory Appendix W of the ASME Boiler and Pressure Vessel Code.

**5.1.2 Toughness.** Some of the materials listed in Table 1.1-1 undergo a decrease in toughness when used at low temperatures, to the extent that Codes referencing the Standard may require impact tests for application even at temperatures higher than −7°C (+20°F). It is the responsibility of the user to ensure that such testing is performed.

**5.1.3 Responsibility.** When service conditions dictate the implementation of special material requirements [e.g., using a Group 2 material above 538°C (1,000°F)], it is the user’s responsibility to so specify to the manufacturer in order to ensure compliance with metallurgical requirements listed in the notes in Tables 2-1.1 through 2-3.19 (Tables 2-1.1C through 2-3.19C).

**5.1.4 Cast Surfaces.** Cast surfaces of component pressure boundaries shall be in accordance with MSS SP-55, except that all Type I defects are unacceptable, and defects in excess of Plates “a” and “b” for Type II through Type XII are unacceptable.

## 5.2 Mechanical Properties

Mechanical properties shall be obtained from test specimens that represent the final heat-treated condition of the material required by the material specification.

## 5.3 Bolting

**5.3.1 General.** Bolting listed in Table 1.1-2 is recommended for use in flanged joints covered by this Standard. Bolting of other material may be used if permitted by the applicable code or government regulation. Bolting materials are subject to the limitations given in paras. 5.3.2 through 5.3.5.

**5.3.2 High-Strength Bolting.** Bolting materials having allowable stresses not less than those for ASTM A193 Grade B7 are listed as high strength in Table 1.1-2. These and other materials of comparable strength may be used in any flanged joint.

**5.3.3 Intermediate-Strength Bolting.** Bolting materials listed as intermediate strength in Table 1.1-2, and other bolting of comparable strength, may be used in any flanged joint provided the user verifies their ability to seat the selected gasket and maintain a sealed joint under expected operating conditions.
