Repository: Rishabh-user/PMS-Generator

# PMS-Generator

A FastAPI backend that generates **Piping Material Specifications (PMS)** for oil & gas / energy projects. Combines an embedded ASME pressure-temperature database, ASME B31.3 / B36.10M / B36.19M engineering rules, Anthropic Claude for narrative-level field generation, and PostgreSQL for persistent caching with revision tracking.

Serves its own HTML UI at `/` and an Admin DB browser at `/admin`. The same API also powers the React frontend at `SPE-Valvesheet-Frontend-Staging`.

---

File: app/standard_data/ASME B31.3_2020.md (part 1 of 143)
# Design

## 301 DESIGN CONDITIONS

Paragraph 301 states the qualifications of the Designer, defines the temperatures, pressures, and forces applicable to the design of piping, and states the consideration that shall be given to various effects and their consequent loadings. See also Appendix F, para. F301.

### 301.1 Qualifications of the Designer

The Designer is the person(s) in charge of the engineering design of a piping system and shall be experienced in the use of this Code. The qualifications and experience required of the Designer will depend on the complexity and criticality of the system and the nature of the individual's experience. The owner's approval is required if the individual does not meet at least one of the following criteria:

(a) Completion of a degree, accredited by an independent agency [such as ABET (U.S. and international), NBA (India), CTI (France), and CNAP (Chile)], in engineering, science, or technology, requiring the equivalent of at least 4 yr of full-time study that provides exposure to fundamental subject matter relevant to the design of piping systems, plus a minimum of 5 yr of experience in the design of related pressure piping.

(b) Professional Engineering registration, recognized by the local jurisdiction, and experience in the design of related pressure piping.

(c) Completion of an accredited engineering technician or associates degree, requiring the equivalent of at least 2 yr of study, plus a minimum of 10 yr of experience in the design of related pressure piping.

(d) Fifteen yr of experience in the design of related pressure piping.

Experience in the design of related pressure piping is satisfied by piping design experience that includes design calculations for pressure, sustained and occasional loads, and piping flexibility.

## 301.2 Design Pressure

### 301.2.1 General

(a) The design pressure of each component in a piping system shall be not less than the pressure at the most severe condition of coincident internal or external pressure and temperature (minimum or maximum) expected during service, except as provided in para. 302.2.4.

(b) The most severe condition is that which results in the greatest required component thickness and the highest component rating.

(c) When more than one set of pressure–temperature conditions exist for a piping system, the conditions governing the rating of components conforming to listed standards may differ from the conditions governing the rating of components designed in accordance with para. 304.

(d) When a pipe is separated into individualized pressure-containing chambers (including jacketed piping, blanks, etc.), the partition wall shall be designed on the basis of the most severe coincident temperature (minimum or maximum) and differential pressure between the adjoining chambers expected during service, except as provided in para. 302.2.4.

### 301.2.2 Required Pressure Containment or Relief

(a) Provision shall be made to safely contain or relieve (see para. 322.6.3) any expected pressure to which the piping may be subjected. Piping not protected by a pressure-relieving device, or that can be isolated from a pressure-relieving device, shall be designed for at least the highest expected pressure.

(b) Sources of pressure to be considered include ambient influences, pressure oscillations and surges, improper operation, decomposition of unstable fluids, static head, and failure of control devices.

(c) The allowances of para. 302.2.4(f) are permitted, provided that the other requirements of para. 302.2.4 are also met.

## 301.3 Design Temperature

The design temperature of each component in a piping system is the temperature at which, under the coincident pressure, the greatest thickness or highest component rating is required in accordance with para. 301.2. (To satisfy the requirements of para. 301.2, different





components in the same piping system may have different design temperatures.)

In establishing design temperatures, consider at least the fluid temperatures, ambient temperatures, solar radiation, heating or cooling medium temperatures, and the applicable provisions of paras. 301.3.2, 301.3.3, and 301.3.4.

**301.3.1 Design Minimum Temperature.** The design minimum temperature is the lowest component temperature expected in service. This temperature may establish special design requirements and material qualification requirements. See also paras. 301.4.4 and 323.2.2.

(20) **301.3.2 Uninsulated Piping Components**

(a) For fluid temperatures below 65°C (150°F), the component temperature shall be taken as the fluid temperature unless solar radiation or other effects result in a higher temperature.

(b) For fluid temperatures 65°C (150°F) and above, unless a lower average wall temperature is determined by test or heat transfer calculation, the temperature for uninsulated components shall be no less than the following values:

* (1) valves, pipe, lapped ends, welding fittings, and other components having wall thickness comparable to that of the pipe — 95% of the fluid temperature
* (2) flanges (except lap joint) including those on fittings and valves — 90% of the fluid temperature
* (3) lap joint flanges — 85% of the fluid temperature
* (4) bolting — 80% of the fluid temperature

(20) **301.3.3 Externally Insulated Piping Components.** The component design temperature shall be the fluid temperature unless calculations, tests, or service experience based on measurements support the use of another temperature. Where piping is heated or cooled by tracing or jacketing, this effect shall be considered in establishing component design temperatures.

(20) **301.3.4 Internally Insulated Piping Components.** The component design temperature shall be based on heat transfer calculations or tests.

### 301.4 Ambient Effects

See Appendix F, para. F301.4.

**301.4.1 Cooling — Effects on Pressure.** The cooling of a gas or vapor in a piping system may reduce the pressure sufficiently to create an internal vacuum. In such a case, the piping shall be capable of withstanding the external pressure at the lower temperature, or provision shall be made to break the vacuum.

**301.4.2 Fluid Expansion Effects.** Provision shall be made in the design either to withstand or to relieve increased pressure caused by the heating of static fluid in a piping component. See also para. 322.6.3(b)(2).

**301.4.3 Atmospheric Icing.** Where the design minimum temperature of a piping system is below 0°C (32°F), the possibility of moisture condensation and buildup of ice shall be considered and provisions made in the design to avoid resultant malfunctions. This applies to surfaces of moving parts of shutoff valves, control valves, pressure-relief devices including discharge piping, and other components.

**301.4.4 Low Ambient Temperature.** Consideration shall be given to low ambient temperature conditions for displacement stress analysis.

### 301.5 Dynamic Effects

**301.5.1 Impact.** Impact forces caused by external or internal conditions (including changes in flow rate, hydraulic shock, liquid or solid slugging, flashing, and geysering) shall be taken into account in the design of piping. See Appendix F, para. F301.5.1.

**301.5.2 Wind.** The effect of wind loading shall be taken into account in the design of exposed piping. The analysis considerations and loads may be as described in ASCE 7. Authoritative local meteorological data may also be used to define or refine the design wind loads.

**301.5.3 Earthquake.** The effect of earthquake loading shall be taken into account in the design of piping. The analysis considerations and loads may be as described in ASCE 7. Authoritative local seismological data may also be used to define or refine the design earthquake loads.

**301.5.4 Vibration.** Piping shall be designed, arranged, and supported to eliminate excessive and harmful effects of vibration that may arise from such sources as impact, pressure pulsation, turbulent flow vortices, resonance in compressors, external vortex shedding (e.g., wind), and acoustically induced vibration.

**301.5.5 Discharge Reactions.** Piping shall be designed, arranged, and supported so as to withstand reaction forces due to let-down or discharge of fluids.

### 301.6 Weight Effects

The following weight effects, combined with loads and forces from other causes, shall be taken into account in the design of piping.

**301.6.1 Live Loads.** These loads include the weight of the medium transported or the medium used for test. Snow and ice loads due to both environmental and operating conditions shall be considered.

**301.6.2 Dead Loads.** These loads consist of the weight of piping components, insulation, and other superimposed permanent loads supported by the piping.

## 301.7 Thermal Expansion and Contraction Effects

The following thermal effects, combined with loads and forces from other causes, shall be taken into account in the design of piping. See also Appendix F, para. F301.7.

**301.7.1 Thermal Loads Due to Restraints.** These loads consist of thrusts and moments that arise when free thermal expansion and contraction of the piping are prevented by restraints or anchors.

**301.7.2 Loads Due to Temperature Gradients.** These loads arise from stresses in pipe walls resulting from large rapid temperature changes or from unequal temperature distribution as may result from a high heat flux through a comparatively thick pipe or stratified two-phase flow causing bowing of the line.

**301.7.3 Loads Due to Differences in Expansion Characteristics.** These loads result from differences in thermal expansion where materials with different thermal expansion coefficients are combined, as in bimetallic, lined, jacketed, or metallic–nonmetallic piping.

## 301.8 Effects of Support, Anchor, and Terminal Movements

The effects of movements of piping supports, anchors, and connected equipment shall be taken into account in the design of piping. These movements may result from the flexibility and/or thermal expansion of equipment, supports, or anchors; and from settlement, tidal movements, or wind sway.

## 301.9 Reduced Ductility Effects

The harmful effects of reduced ductility shall be taken into account in the design of piping. The effects may, for example, result from welding, heat treatment, forming, bending, or low operating temperatures, including the chilling effect of sudden loss of pressure on highly volatile fluids. Low ambient temperatures expected during operation shall be considered.

## 301.10 Cyclic Effects

Fatigue due to pressure cycling, thermal cycling, and other cyclic loadings shall be considered in the design of piping. See Appendix F, para. F301.10.

## 301.11 Air Condensation Effects

At operating temperatures below −191°C (−312°F) in ambient air, condensation and oxygen enrichment occur. These shall be considered in selecting materials, including insulation, and adequate shielding and/or disposal shall be provided.

## 302 DESIGN CRITERIA

## 302.1 General

Paragraph 302 states pressure–temperature ratings, stress criteria, design allowances, and minimum design values together with permissible variations of these factors as applied to the design of piping.

## 302.2 Pressure–Temperature Design Criteria

### 302.2.1 Listed Components Having Established Ratings.

Except as limited elsewhere in the Code, pressure–temperature ratings contained in standards for piping components listed in Table 326.1 are acceptable for design pressures and temperatures in accordance with this Code. When the owner approves, provisions of this Code may be used to extend the pressure–temperature ratings of a component beyond the ratings contained in the listed standard.

### 302.2.2 Listed Components Not Having Specific Ratings

(a) Some of the standards for fittings in Table 326.1 (e.g., ASME B16.9 and B16.11) state that pressure–temperature ratings are based on straight seamless pipe. Such fittings shall be rated as calculated for straight seamless pipe with the same allowable stresses as the fitting and the nominal thickness corresponding to the wall thickness or class designation of the fitting, less all applicable allowances (e.g., thread depth and corrosion allowance), and considering the manufacturing undertolerances of the fittings and the pipe.

(b) For components with straight or spiral (helical seam) longitudinal welded joints, the pressure rating as determined for seamless pipe shall be multiplied by the weld joint strength reduction factor, *W*, as defined in para. 302.3.5(e).

(c) Other listed components not addressed in para. 302.2.1 or 302.2.2(a) shall have their pressure–temperature ratings established in accordance with the rules in para. 304.

**302.2.3 Unlisted Components.** Piping components not listed in Table 326.1 may be used subject to all of the following requirements:
(a) The material shall comply with para. 323.
(b) The designer shall be satisfied that the design is suitable for the intended service.
(c) Pressure–temperature ratings shall be established in accordance with the rules in para. 304.

**302.2.4 Allowances for Pressure and Temperature Variations.** Occasional variations of pressure, temperature, or both may occur in a piping system. Such variations shall be considered in selecting design pressure (para. 301.2) and design temperature (para. 301.3). The most severe coincident pressure and temperature

(20)





shall determine the design conditions unless all of the following criteria are met (see Appendix F, para. F302.2.4):

(a) The piping system shall have no pressure-containing components of gray iron or other nonductile metal.

(b) Circumferential pressure stresses (based on minimum pipe wall thickness, less allowances) shall not exceed the yield strength at temperature (see para. 302.3 of this Code and $S_y$ data in ASME BPVC, Section II, Part D, Table Y-1).

(c) Combined stresses shall not exceed the limits established in para. 302.3.6.

(d) The total number of pressure–temperature variations above the design conditions shall not exceed 1 000 during the life of the piping system.

(e) In no case shall the increased pressure exceed the test pressure used under para. 345 for the piping system.

(f) Occasional variations above design conditions shall remain within one of the following limits for pressure design.

(1) Subject to the owner’s approval, it is permissible to exceed the pressure rating or the allowable stress for pressure design at the temperature of the increased condition by not more than

(-a) 33% for no more than 10 h at any one time and no more than 100 h/y, or

(-b) 20% for no more than 50 h at any one time and no more than 500 h/y

The effects of such variations shall be determined by the designer to be safe over the service life of the piping system by methods acceptable to the owner. (See Appendix V.)

(2) When the variation is self-limiting (e.g., due to a pressure-relieving event), and lasts no more than 50 h at any one time and not more than 500 h/y, it is permissible to exceed the pressure rating or the allowable stress for pressure design at the temperature of the increased condition by not more than 20%.

(g) The combined effects of the sustained and cyclic variations on the serviceability of all components in the system shall have been evaluated.

(h) Temperature variations below the minimum temperature shown in Appendix A are not permitted unless the requirements of para. 323.2.2 are met for the lowest temperature during the variation.

(i) The application of pressures exceeding pressure–temperature ratings of valves may under certain conditions cause loss of seat tightness or difficulty of operation. The differential pressure on the valve closure element should not exceed the maximum differential pressure rating established by the valve manufacturer. Such applications are the owner’s responsibility.

(20) **302.2.5 Ratings at Junction of Different Services.** When two services that operate at different pressure–temperature conditions are connected, the valve segregating the two services shall be rated for the more severe service condition. Where multiple valves are used (e.g., in a double block and bleed arrangement), all of the valves shall be rated for the more severe service condition. If the valve(s) will operate at a different temperature due to remoteness from a header or piece of equipment, the valve(s) (and any mating flanges) may be selected on the basis of the different temperature.

gating the two services shall be rated for the more severe service condition. Where multiple valves are used (e.g., in a double block and bleed arrangement), all of the valves shall be rated for the more severe service condition. If the valve(s) will operate at a different temperature due to remoteness from a header or piece of equipment, the valve(s) (and any mating flanges) may be selected on the basis of the different temperature.

# 302.3 Allowable Stresses and Other Stress Limits

**302.3.1 General.** The allowable stresses defined in (a), (b), and (c) shall be used in design calculations unless modified by other provisions of this Code.

(a) *Tension.* Basic allowable stresses, *S*, in tension for metals listed in Tables A-1 and A-1M, and design stresses, *S*, for bolting materials listed in Tables A-2 and A-2M were determined in accordance with para. 302.3.2.

In equations elsewhere in the Code where the product *SE* appears, the value *S* is multiplied by one of the following quality factors:¹

(1) casting quality factor $E_c$ as defined in para. 302.3.3 and tabulated for various material specifications in Table A-1A, and for various levels of supplementary examination in Table 302.3.3C, or

(2) longitudinal weld joint factor $E_j$ as defined in 302.3.4 and tabulated for various material specifications and classes in Table A-1B, and for various types of joints and supplementary examinations in Table 302.3.4

The stress values in Tables A-1, A-1M, A-2, and A-2M are grouped by materials and product forms, and are for stated temperatures up to the limit provided in para. 323.2.1(a). Straight-line interpolation between temperatures is permissible. The temperature intended is the design temperature (see para. 301.3).

(b) *Shear and Bearing.* Allowable stresses in shear shall be 0.80 times the basic allowable stress in tension tabulated in Appendix A. Allowable stress in bearing shall be 1.60 times that value.

(c) *Compression.* Allowable stresses in compression shall be no greater than the basic allowable stresses in tension as tabulated in Appendix A. Consideration shall be given to structural stability.

¹ If a component is made of castings joined by longitudinal welds, both a casting and a weld joint quality factor shall be applied. The equivalent quality factor *E* is the product of $E_c$, Table A-1A, and $E_j$, Table A-1B.

**302.3.2 Bases for Design Stresses.**<sup>2</sup> The bases for establishing design stress values for bolting materials and basic allowable stress values for other metallic materials in this Code are specified in (a) through (d). In the application of these criteria, the yield strength at temperature is considered to be $S_Y R_Y$ and the tensile strength at temperature is considered to be $1.1 S_T R_T$, where

$R_T$ = ratio of the average temperature-dependent trend curve value of tensile strength to the room temperature tensile strength

$R_Y$ = ratio of the average temperature-dependent trend curve value of yield strength to the room temperature yield strength

$S_T$ = specified minimum tensile strength at room temperature

$S_Y$ = specified minimum yield strength at room temperature

(a) *Bolting Materials.* Design stress values at temperature for bolting materials shall not exceed the lowest of the following:

(1) at temperatures below the creep range, for bolting materials whose strength has not been enhanced by heat treatment or strain hardening, the lowest of one-fourth of $S_T$, one-fourth of tensile strength at temperature, two-thirds of $S_Y$, and two-thirds of yield strength at temperature

(2) at temperatures below the creep range, for bolting materials whose strength has been enhanced by heat treatment or strain hardening, the lowest of one-fifth of $S_T$, one-fourth of the tensile strength at temperature, one-fourth of $S_Y$, and two-thirds of the yield strength at temperature (unless these values are lower than corresponding values for annealed material, in which case the annealed values shall be used)

(3) 100% of the average stress for a creep rate of 0.01% per 1 000 h

(4) 67% of the average stress for rupture at the end of 100 000 h

(5) 80% of minimum stress for rupture at the end of 100 000 h

(b) *Gray Iron.* Basic allowable stress values at temperature for gray iron shall not exceed the lower of the following:

(1) one-tenth of $S_T$

(2) one-tenth of the tensile strength at temperature

(c) *Malleable Iron.* Basic allowable stress values at temperature for malleable iron shall not exceed the lower of the following:

(1) one-fifth of $S_T$

(2) one-fifth of the tensile strength at temperature

(d) *Other Materials.* Basic allowable stress values at temperature for materials other than bolting materials, gray iron, and malleable iron shall not exceed the lowest of the following:

(1) the lower of one-third of $S_T$ and one-third of tensile strength at temperature.

(2) except as provided in (3) below, the lower of two-thirds of $S_Y$ and two-thirds of yield strength at temperature.

(3) for austenitic stainless steels and nickel alloys having similar stress–strain behavior, the lower of two-thirds of $S_Y$ and 90% of yield strength at temperature [see (e)].

(4) 100% of the average stress for a creep rate of 0.01% per 1 000 h.

(5) for temperatures up to and including 815°C (1,500°F), 67% of the average stress for rupture at the end of 100 000 h.

(6) for temperatures higher than 815°C (1,500°F), $(100 \times F_{avg})\%$ times the average stress for rupture at the end of 100 000 h. $F_{avg}$ is determined from the slope, $n$, of the log time-to-rupture versus log stress plot at 100 000 h such that $\log F_{avg} = 1/n$. $F_{avg}$ shall not exceed 0.67.

(7) 80% of the minimum stress for rupture at the end of 100 000 h.

For structural grade materials, the basic allowable stress shall be 0.92 times the lowest value determined in (1) through (7).

(e) *Application Limits.* Application of stress values determined in accordance with (d)(3) is not recommended for flanged joints and other components in which slight deformation can cause leakage or malfunction.

(1) These values are shown in italics or boldface in Table A-1, as explained in Note (4a) to Appendix A Tables. Instead, either 75% of the stress value in Table A-1 or two-thirds of the yield strength at temperature listed in ASME BPVC, Section II, Part D, Table Y-1 should be used.

(2) Stress values determined in accordance with (d)(3) are not identified in Table A-1M. See Note (4b) to Appendix A. When using Table A-1M, two-thirds of the yield strength at temperature listed in ASME BPVC, Section II, Part D, Table Y-1 should be used.

### 302.3.3 Casting Quality Factor, $E_c$

(a) *General.* The casting quality factors, $E_c$, defined herein shall be used for cast components not having pressure–temperature ratings established by standards in Table 326.1.

\*<sup>2</sup> These bases are the same as those for ASME BPVC, Section III, Class 1 materials, given in ASME BPVC, Section II, Part D. Stress values in B31.3, Appendix A, at temperatures below the creep range generally are the same as those listed in ASME BPVC, Section II, Part D, Tables 2A and 2B, and in Table 3 for bolting, corresponding to those bases. They have been adjusted as necessary to exclude casting quality factors and longitudinal weld joint quality factors. Stress values at temperatures in the creep range generally are the same as those in ASME BPVC, Section II, Part D, Tables 1A and 1B, corresponding to the bases for ASME BPVC, Section VIII, Division 1.

# Table 302.3.3C Increased Casting Quality Factors, $E_c$


<table>
  <thead>
    <tr>
        <th>Supplementary Examination<br/>in Accordance With Note(s)</th>
        <th>Factor, $E_c$</th>
    </tr>
  </thead>
  <tbody>
    <tr>
        <td>(1)</td>
        <td>0.85</td>
    </tr>
    <tr>
        <td>(2)(a) or (2)(b)</td>
        <td>0.85</td>
    </tr>
    <tr>
        <td>(3)(a) or (3)(b)</td>
        <td>0.95</td>
    </tr>
    <tr>
        <td>(1) and (2)(a) or (2)(b)</td>
        <td>0.90</td>
    </tr>
    <tr>
        <td>(1) and (3)(a) or (3)(b)</td>
        <td>1.00</td>
    </tr>
    <tr>
        <td>(2)(a) or (2)(b) and (3)(a) or (3)(b)</td>
        <td>1.00</td>
    </tr>
  </tbody>
</table>


GENERAL NOTE: Titles of standards referenced in this Table’s Notes are as follows:


<table>
  <tbody>
    <tr>
        <td>ASME B46.1</td>
        <td>Surface Texture (Surface Roughness, Waviness and Lay)</td>
    </tr>
    <tr>
        <td>ASTM E94</td>
        <td>Guide for Radiographic Examination Using Industrial Radiographic Film</td>
    </tr>
    <tr>
        <td>ASTM E114</td>
        <td>Practice for Ultrasonic Pulse-Echo Straight-Beam Contact Testing</td>
    </tr>
    <tr>
        <td>ASTM E165</td>
        <td>Practice for Liquid Penetrant Testing for General Industry</td>
    </tr>
    <tr>
        <td>ASTM E709</td>
        <td>Guide for Magnetic Particle Testing</td>
    </tr>
    <tr>
        <td>MSS SP-53</td>
        <td>Quality Standard for Steel Castings and Forgings for Valves, Flanges, Fittings, and Other Piping Components — Magnetic Particle Examination Method</td>
    </tr>
    <tr>
        <td>MSS SP-93</td>
        <td>Quality Standard for Steel Castings and Forgings for Valves, Flanges, Fittings, and Other Piping Components — Liquid Penetrant Examination Method</td>
    </tr>
  </tbody>
</table>


NOTES:

(1) Machine all surfaces to a finish of 6.3 μm $R_a$ (250 μin. $R_a$ in accordance with ASME B46.1), thus increasing the effectiveness of surface examination.

(2)
- (a) Examine all surfaces of each casting (ferromagnetic material only) by the magnetic particle method in accordance with ASTM E709. Judge acceptability in accordance with MSS SP-53, Table 1.
- (b) Examine all surfaces of each casting by the liquid penetrant method, in accordance with ASTM E165. Judge acceptability in accordance with SP-93, Table 1.

(3)
- (a) Fully examine each casting ultrasonically in accordance with ASTM E114, accepting a casting only if there is no evidence of depth of defects in excess of 5% of wall thickness.
- (b) Fully radiograph each casting in accordance with ASTM E94. Judge in accordance with the stated acceptance levels in Table 302.3.3D.

(b) *Basic Quality Factors.* Castings of gray and malleable iron, conforming to listed specifications, are assigned a basic casting quality factor, $E_c$, of 1.00 (due to their conservative allowable stress basis). For most other metals, static castings that conform to the material specification and have been visually examined as required by MSS SP-55, Quality Standard for Steel Castings for Valves, Flanges and Fittings and Other Piping Components — Visual Method, are assigned a basic casting quality factor, $E_c$, of 0.80. Centrifugal castings that meet specification requirements only for chemical analysis, tensile, hydrostatic, and flattening tests, and visual examination are assigned a basic casting quality factor of 0.80. Basic casting quality factors are tabulated for listed specifications in Table A-1A.

(c) *Increased Quality Factors.* Casting quality factors may be increased when supplementary examinations are performed on each casting. Table 302.3.3C states the increased casting quality factors, $E_c$, that may be used for various combinations of supplementary examination. Table 302.3.3D states the acceptance criteria for the examination methods specified in the Notes to Table 302.3.3C. Quality factors higher than those shown in Table 302.3.3C do not result from combining tests (2)(a) and (2)(b), or (3)(a) and (3)(b). In no case shall the quality factor exceed 1.00.

Several of the specifications in Appendix A require machining of all surfaces and/or one or more of these supplementary examinations. In such cases, the appropriate increased quality factor is shown in Table A-1A.

## 302.3.4 Weld Joint Quality Factor, $E_j$

(a) *Basic Quality Factors.* The weld joint quality factors, $E_j$, tabulated in Table A-1B are basic factors for straight or spiral (helical seam) welded joints for pressure-containing components as shown in Table 302.3.4.

(b) *Increased Quality Factors.* Table 302.3.4 also indicates higher joint quality factors that may be substituted for those in Table A-1B for certain kinds of welds if additional examination is performed beyond that required by the product specification.

## 302.3.5 Limits of Calculated Stresses Due to Sustained Loads and Displacement Strains

(a) *Internal Pressure Stresses.* Stresses due to internal pressure shall be considered safe when the wall thickness of the piping component, including any reinforcement, meets the requirements of para. 304.

(b) *External Pressure Stresses.* Stresses due to external pressure shall be considered safe when the wall thickness of the piping component, and its means of stiffening, meet the requirements of para. 304.

(c) *Stresses Due to Sustained Loads, $S_L$.* The stresses due to sustained loads, $S_L$, in any component in a piping system (see para. 320), shall not exceed $S_h$, where $S_h$ is the basic allowable stress provided in Table A-1 or Table A-1M at





Table 302.3.3D Acceptance Levels for Castings


<table>
  <thead>
    <tr>
        <th>Material Examined Thickness, T</th>
        <th>Applicable Standard</th>
        <th>Acceptance Level (or Class)</th>
        <th>Acceptable Discontinuities</th>
    </tr>
  </thead>
  <tbody>
    <tr>
        <td>Steel<br/>T ≤ 25 mm (1 in.)</td>
        <td>ASTM E446</td>
        <td>1</td>
        <td>Types A, B, C</td>
    </tr>
    <tr>
        <td>Steel<br/>T &gt; 25 mm, ≤ 51 mm (2 in.)</td>
        <td>ASTM E446</td>
        <td>2</td>
        <td>Types A, B, C</td>
    </tr>
    <tr>
        <td>Steel<br/>T &gt; 51 mm, ≤ 114 mm (4¹∕₂ in.)</td>
        <td>ASTM E186</td>
        <td>2</td>
        <td>Categories A, B, C</td>
    </tr>
    <tr>
        <td>Steel<br/>T &gt; 114 mm, ≤ 305 mm (12 in.)</td>
        <td>ASTM E280</td>
        <td>2</td>
        <td>Categories A, B, C</td>
    </tr>
    <tr>
        <td>Aluminum and magnesium</td>
        <td>ASTM E155</td>
        <td>...</td>
        <td>Shown in reference radiographs</td>
    </tr>
    <tr>
        <td>Copper, Ni–Cu</td>
        <td>ASTM E272</td>
        <td>2</td>
        <td>Codes A, Ba, Bb</td>
    </tr>
    <tr>
        <td>Bronze</td>
        <td>ASTM E310</td>
        <td>2</td>
        <td>Codes A and B</td>
    </tr>
  </tbody>
</table>


GENERAL NOTE: Titles of ASTM standards referenced in this Table are as follows:


<table>
  <tbody>
    <tr>
        <td>E155</td>
        <td>Reference Radiographs for Inspection of Aluminum and Magnesium Castings</td>
    </tr>
    <tr>
        <td>E186</td>
        <td>Reference Radiographs for Heavy-Walled (2 to 4-¹∕₂-in. (50.8 to 114 mm)) Steel Castings</td>
    </tr>
    <tr>
        <td>E272</td>
        <td>Reference Radiographs for High-Strength Copper-Base and Nickel-Copper Alloy Castings</td>
    </tr>
    <tr>
        <td>E280</td>
        <td>Reference Radiographs for Heavy-Walled (4-¹∕₂ to 12 in. (114 to 305 mm)) Steel Castings</td>
    </tr>
    <tr>
        <td>E310</td>
        <td>Reference Radiographs for Tin Bronze Castings</td>
    </tr>
    <tr>
        <td>E446</td>
        <td>Reference Radiographs for Steel Castings Up to 2 in. (50.8 mm) in Thickness</td>
    </tr>
  </tbody>
</table>


For eqs. (1a) and (1b)

$f$ = stress range factor,³ calculated by eq. (1c)⁴

$$f \text{ (see Figure 302.3.5)} = 6.0(N)^{-0.2} \le f_m \text{ (1c)}$$

$f_m$ = maximum value of stress range factor; 1.2 for ferrous materials with specified minimum tensile strengths ≤517 MPa (75 ksi) and at metal temperatures ≤371°C (700°F); otherwise $f_m = 1.0$

$N$ = equivalent number of full displacement cycles during⁵ the expected service life of the piping system

$S_c$ = basic allowable stress⁶ at minimum metal temperature expected during the displacement cycle under analysis

= 138 MPa (20 ksi) maximum

$S_h$ = basic allowable stress⁶ at maximum metal temperature expected during the displacement cycle under analysis

= 138 MPa (20 ksi) maximum

$S_L$ = stress due to sustained loads; in systems where supports may be active in some conditions and inactive in others, the maximum value of sustained stress, considering all support conditions, shall be used

the metal temperature for the operating condition being considered.

(d) **Allowable Displacement Stress Range, $S_A$.** The computed displacement stress range, $S_E$, in a piping system (see para. 319.4.4) shall not exceed the allowable displacement stress range, $S_A$ (see paras. 319.2.3 and 319.3.4), calculated by eq. (1a)

$$S_A = f(1.25S_c + 0.25S_h) \text{ (1a)}$$

When $S_h$ is greater than $S_L$, the difference between them may be added to the term $0.25S_h$ in eq. (1a). In that case, the allowable stress range is calculated by eq. (1b)

$$S_A = f[1.25(S_c + S_h) - S_L] \text{ (1b)}$$

When the computed stress range varies, whether from thermal expansion or other conditions, $S_E$ is defined as the greatest computed displacement stress range. The value of $N$ in such cases can be calculated by eq. (1d)

$$N = N_E + \sum (r_i^5 N_i) \text{ for } i = 1, 2, \dots, n \text{ (1d)}$$

where

$N_E$ = number of cycles of maximum computed displacement stress range, $S_E$

$N_i$ = number of cycles associated with displacement stress range, $S_i$

$r_i = S_i / S_E$

$S_i$ = any computed displacement stress range smaller than $S_E$

When the total number of significant stress cycles due to all causes exceeds 100 000, and with the owner’s approval, the designer may elect to apply the alternative fatigue

\*³ Applies to essentially noncorroded piping. Corrosion can sharply decrease cyclic life; therefore, corrosion resistant materials should be considered where a large number of major stress cycles is anticipated.

\*⁴ The minimum value for $f$ is 0.15, which results in an allowable displacement stress range, $S_A$, for an indefinitely large number of cycles.

\*⁵ The designer is cautioned that the fatigue life of materials operated at elevated temperature may be reduced.

\*⁶ For castings, the basic allowable stress shall be multiplied by the applicable casting quality factor, $E_c$. For longitudinal welds, the basic allowable stress need not be multiplied by the weld quality factor, $E_j$.

# Table 302.3.4 Longitudinal Weld Joint Quality Factor, $E_j$


<table>
  <thead>
    <tr>
        <th>No.</th>
        <th>Type of Joint</th>
        <th>Type of Seam</th>
        <th>Examination</th>
        <th colspan="2">Factor, Ej</th>
    </tr>
  </thead>
  <tbody>
    <tr>
        <td>1</td>
        <td>Furnace butt weld, continuous weld<br/><img src="" alt="Furnace butt weld diagram"></td>
        <td>Straight</td>
        <td>As required by listed specification</td>
        <td>0.60<br/>[Note (1)]</td>
        <td></td>
    </tr>
    <tr>
        <td>2</td>
        <td>Electric resistance weld<br/><img src="" alt="Electric resistance weld diagram"></td>
        <td rowspan="2">Straight or spiral (helical seam)</td>
        <td rowspan="2">As required by listed specification</td>
        <td rowspan="2">0.85<br/>[Note (1)]</td>
        <td></td>
    </tr>
    <tr>
        <td rowspan="7">3</td>
        <td rowspan="7">Electric fusion weld</td>
        <td></td>
    </tr>
    <tr>
        <td rowspan="3">(a) Single butt weld<br/>(with or without filler metal)<br/><img src="" alt="Single butt weld diagram"></td>
        <td rowspan="3">Straight or spiral (helical seam)</td>
        <td>As required by listed specification or this Code</td>
        <td>0.80</td>
    </tr>
    <tr>
        <td>Additionally spot radiographed in accordance with para. 341.5.1</td>
        <td>0.90</td>
    </tr>
    <tr>
        <td>Additionally 100% radiographed in accordance with para. 344.5.1 and Table 341.3.2</td>
        <td>1.00</td>
    </tr>
    <tr>
        <td rowspan="3">(b) Double butt weld<br/>(with or without filler metal)<br/><img src="" alt="Double butt weld diagram"></td>
        <td rowspan="4">Straight or spiral (helical seam) (except as provided in 4 below)</td>
        <td>As required by listed specification or this Code</td>
        <td>0.85</td>
    </tr>
    <tr>
        <td>Additionally spot radiographed in accordance with para. 341.5.1</td>
        <td>0.90</td>
    </tr>
    <tr>
        <td rowspan="2">Additionally 100% radiographed in accordance with para. 344.5.1 and Table 341.3.2</td>
        <td rowspan="2">1.00</td>
    </tr>
    <tr>
        <td rowspan="3">4</td>
        <td rowspan="3">Specific specification</td>
        <td></td>
    </tr>
    <tr>
        <td rowspan="2">API 5L, electric fusion weld, double butt seam<br/><img src="" alt="API 5L weld diagram"></td>
        <td rowspan="2">Straight (with one or two seams) or spiral (helical seam)</td>
        <td>As required by specification</td>
        <td>0.95</td>
    </tr>
    <tr>
        <td>Additionally 100% radiographed in accordance with para. 344.5.1 and Table 341.3.2</td>
        <td>1.00</td>
    </tr>
  </tbody>
</table>


NOTE: (1) It is not permitted to increase the joint quality factor by additional examination for joint 1 or 2.

assessment rules in Appendix W to satisfy the displacement stress range requirements of this paragraph and of para. 319. A significant stress cycle is defined in para. W300. When the alternative rules of Appendix W are applied, the calculations shall be documented in the engineering design.

(e) *Weld Joint Strength Reduction Factor, W.* At elevated temperatures, the long-term strength of weld joints may be lower than the long-term strength of the base material.

The weld joint strength reduction factor, *W*, is the ratio of the nominal stress to cause failure of a weld joint to that of the corresponding base material for an elevated temperature condition of the same duration. It only applies at weld locations in longitudinal or spiral (helical seam) welded piping components. The designer is responsible for the application of weld joint strength reduction factors to other welds (e.g., circumferential).

When determining the required wall thickness for internal pressure in accordance with para. 304, for each coincident operating pressure–temperature condition under consideration, the product of the basic allowable stress and the applicable weld quality factor, *SE*, shall be multiplied by *W*.

*W* is equal to 1.0 when evaluating occasional loads, e.g., wind and earthquake, or when evaluating permissible variations in accordance with para. 302.2.4. Application of *W* is not required when determining the pressure rating for the occasional load or permissible variation condition. It is also not required when calculating the allowable stress range for displacement stresses, $S_A$, in (d).

For other than occasional loads or permissible variations, *W* shall be in accordance with Table 302.3.5 except as provided in (f).

(f) *Alternative Weld Strength Reduction Factors.* A weld strength reduction factor other than that listed in Table 302.3.5 may be used in accordance with one of the following criteria:
