Repository: Rishabh-user/PMS-Generator

# PMS-Generator

A FastAPI backend that generates **Piping Material Specifications (PMS)** for oil & gas / energy projects. Combines an embedded ASME pressure-temperature database, ASME B31.3 / B36.10M / B36.19M engineering rules, Anthropic Claude for narrative-level field generation, and PostgreSQL for persistent caching with revision tracking.

Serves its own HTML UI at `/` and an Admin DB browser at `/admin`. The same API also powers the React frontend at `SPE-Valvesheet-Frontend-Staging`.

---

File: app/standard_data/ASME B36.19M.md
# STAINLESS STEEL PIPE

## 1 SCOPE

This Standard covers the standardization of dimensions of welded and seamless wrought stainless steel pipe for high or low temperatures and pressures.

The word *pipe* is used, as distinguished from *tube*, to apply to tubular products of dimensions commonly used for pipeline and piping systems.

## 2 SIZE

The size of all pipe in Table 2-1 is identified by the dimensionless designator nominal pipe size (NPS) [diamètre nominal (DN)]. Pipes NPS 12 (DN 300) and smaller have outside diameters numerically larger than their corresponding sizes. In contrast, the outside diameters of tubes are numerically identical to the size number for all sizes.

The manufacture of pipe NPS 1/8 (DN 6) to NPS 12 (DN 300), inclusive, is based on a standardized outside diameter (O.D.). This O.D. was originally selected so that pipe with a standard O.D. and having a wall thickness that was typical of the period would have an inside diameter (I.D.) approximately equal to the nominal size. Although there is no such relation between the existing standard thicknesses — O.D. and nominal size — these nominal sizes and standard O.D.s continue in use as “standard.”

The manufacture of pipe NPS 14 (DN 350) and larger proceeds on the basis of an O.D. corresponding to the nominal size.

## 3 MATERIALS

The dimensional standards for pipe described here are for products covered in ASTM specifications.

## 4 WALL THICKNESS

The nominal wall thicknesses are given in Table 2-1. The wall thicknesses for NPS 14 to NPS 22, inclusive (DN 350 to DN 550, inclusive), of Schedule 10S; NPS 12 (DN 300) of Schedule 40S; and NPS 10 and NPS 12 (DN 250 and DN 300) of Schedule 80S are not the same as those of ASME B36.10M, Welded and Seamless Wrought Steel Pipe. The suffix “S” in the schedule number is used to differentiate B36.19M pipe from B36.10M pipe. ASME B36.10M includes other pipe thicknesses that are also commercially available with stainless steel material.

## 5 WEIGHTS/MASSES

The nominal weights (masses)¹ of steel pipe are calculated values and are tabulated in Table 2-1.

(a) The nominal plain end weight, in pounds per foot, is calculated using the following formula:

$$ W_{pe} = 10.69(D - t)t $$

where

D = outside diameter to the nearest 0.001 in. (the symbol D is used for O.D. only in mathematical equations or formulas)

t = specified wall thickness, rounded to the nearest 0.001 in.

$W_{pe}$ = nominal plain end weight, rounded to the nearest 0.01 lb/ft

(b) The nominal plain end mass, in kilograms per meter, is calculated using the following formula:

$$ M_{pe} = 0.0246615(D - t)t $$

where

D = outside diameter to the nearest 0.1 mm for outside diameters that are 16 in. (406.4 mm) and smaller, and 1.0 mm for outside diameters larger than 16 in. (406.4 mm) (the symbol D is used for O.D. only in mathematical equations or formulas)

$M_{pe}$ = nominal plain end mass, rounded to the nearest 0.01 kg/m

t = specified wall thickness, rounded to the nearest 0.01 mm

## 6 PERMISSIBLE VARIATIONS

Variations in dimensions differ depending upon the method of manufacture employed in making the pipe to the various specifications available. Permissible variations for dimensions are indicated in each specification.

## 7 PIPE THREADS

Unless otherwise specified, the threads of threaded pipe shall conform to ASME B1.20.1, Pipe Threads, General Purpose (Inch).

Schedules 5S and 10S wall thicknesses do not permit threading in accordance with ASME B1.20.1.

\*¹ The different grades of stainless steel have different specific densities and hence their weights (masses) may be less than or greater than the values listed in Table 2-1 would indicate [see Table 2-1, General Note (e)].

# 8 WALL-THICKNESS SELECTION

When the selection of wall thickness depends primarily upon capacity to resist internal pressure under given conditions, the designer shall compute the exact value of wall thickness suitable for conditions for which the pipe is required, as prescribed in detail in the ASME Boiler and Pressure Vessel Code, ASME B31 Code for Pressure Piping, or other similar code, whichever governs the construction. A thickness shall be selected from the schedules of nominal thickness contained in Table 2-1 to suit the value computed to fulfill the conditions for which the pipe is desired.

# Table 2-1 Dimensions of Welded and Seamless Stainless Steel Pipe and Nominal Weights (Masses) of Steel Pipe, Plain End


<table>
  <thead>
    <tr>
        <th>NPS (DN)</th>
        <th>Schedule No.</th>
        <th>Outside Diameter, in. (mm)</th>
        <th>Wall Thickness, in. (mm)</th>
        <th>Plain End Weight (Mass), lb/ft (kg/m)</th>
    </tr>
  </thead>
  <tbody>
    <tr>
        <td>¹⁄₈ (6)</td>
        <td>5S</td>
        <td>0.405 (10.3)</td>
        <td>... [Note (1)]</td>
        <td>...</td>
    </tr>
    <tr>
        <td>¹⁄₈ (6)</td>
        <td>10S</td>
        <td>0.405 (10.3)</td>
        <td>0.049 (1.24) [Note (1)]</td>
        <td>0.19 (0.28)</td>
    </tr>
    <tr>
        <td>¹⁄₈ (6)</td>
        <td>40S</td>
        <td>0.405 (10.3)</td>
        <td>0.068 (1.73)</td>
        <td>0.24 (0.37)</td>
    </tr>
    <tr>
        <td>¹⁄₈ (6)</td>
        <td>80S</td>
        <td>0.405 (10.3)</td>
        <td>0.095 (2.41)</td>
        <td>0.31 (0.47)</td>
    </tr>
    <tr>
        <td> </td>
        <td> </td>
        <td> </td>
        <td> </td>
        <td> </td>
    </tr>
    <tr>
        <td>¹⁄₄ (8)</td>
        <td>5S</td>
        <td>0.540 (13.7)</td>
        <td>... [Note (1)]</td>
        <td>...</td>
    </tr>
    <tr>
        <td>¹⁄₄ (8)</td>
        <td>10S</td>
        <td>0.540 (13.7)</td>
        <td>0.065 (1.65) [Note (1)]</td>
        <td>0.33 (0.49)</td>
    </tr>
    <tr>
        <td>¹⁄₄ (8)</td>
        <td>40S</td>
        <td>0.540 (13.7)</td>
        <td>0.088 (2.24)</td>
        <td>0.43 (0.63)</td>
    </tr>
    <tr>
        <td>¹⁄₄ (8)</td>
        <td>80S</td>
        <td>0.540 (13.7)</td>
        <td>0.119 (3.02)</td>
        <td>0.54 (0.80)</td>
    </tr>
    <tr>
        <td> </td>
        <td> </td>
        <td> </td>
        <td> </td>
        <td> </td>
    </tr>
    <tr>
        <td>³⁄₈ (10)</td>
        <td>5S</td>
        <td>0.675 (17.1)</td>
        <td>... [Note (1)]</td>
        <td>...</td>
    </tr>
    <tr>
        <td>³⁄₈ (10)</td>
        <td>10S</td>
        <td>0.675 (17.1)</td>
        <td>0.065 (1.65) [Note (1)]</td>
        <td>0.42 (0.63)</td>
    </tr>
    <tr>
        <td>³⁄₈ (10)</td>
        <td>40S</td>
        <td>0.675 (17.1)</td>
        <td>0.091 (2.31)</td>
        <td>0.57 (0.84)</td>
    </tr>
    <tr>
        <td>³⁄₈ (10)</td>
        <td>80S</td>
        <td>0.675 (17.1)</td>
        <td>0.126 (3.20)</td>
        <td>0.74 (1.10)</td>
    </tr>
    <tr>
        <td> </td>
        <td> </td>
        <td> </td>
        <td> </td>
        <td> </td>
    </tr>
    <tr>
        <td>¹⁄₂ (15)</td>
        <td>5S</td>
        <td>0.840 (21.3)</td>
        <td>0.065 (1.65) [Note (1)]</td>
        <td>0.54 (0.80)</td>
    </tr>
    <tr>
        <td>¹⁄₂ (15)</td>
        <td>10S</td>
        <td>0.840 (21.3)</td>
        <td>0.083 (2.11) [Note (1)]</td>
        <td>0.67 (1.00)</td>
    </tr>
    <tr>
        <td>¹⁄₂ (15)</td>
        <td>40S</td>
        <td>0.840 (21.3)</td>
        <td>0.109 (2.77)</td>
        <td>0.85 (1.27)</td>
    </tr>
    <tr>
        <td>¹⁄₂ (15)</td>
        <td>80S</td>
        <td>0.840 (21.3)</td>
        <td>0.147 (3.73)</td>
        <td>1.09 (1.62)</td>
    </tr>
    <tr>
        <td> </td>
        <td> </td>
        <td> </td>
        <td> </td>
        <td> </td>
    </tr>
    <tr>
        <td>³⁄₄ (20)</td>
        <td>5S</td>
        <td>1.050 (26.7)</td>
        <td>0.065 (1.65) [Note (1)]</td>
        <td>0.68 (1.02)</td>
    </tr>
    <tr>
        <td>³⁄₄ (20)</td>
        <td>10S</td>
        <td>1.050 (26.7)</td>
        <td>0.083 (2.11) [Note (1)]</td>
        <td>0.86 (1.28)</td>
    </tr>
    <tr>
        <td>³⁄₄ (20)</td>
        <td>40S</td>
        <td>1.050 (26.7)</td>
        <td>0.113 (2.87)</td>
        <td>1.13 (1.69)</td>
    </tr>
    <tr>
        <td>³⁄₄ (20)</td>
        <td>80S</td>
        <td>1.050 (26.7)</td>
        <td>0.154 (3.91)</td>
        <td>1.48 (2.20)</td>
    </tr>
    <tr>
        <td> </td>
        <td> </td>
        <td> </td>
        <td> </td>
        <td> </td>
    </tr>
    <tr>
        <td>1 (25)</td>
        <td>5S</td>
        <td>1.315 (33.4)</td>
        <td>0.065 (1.65) [Note (1)]</td>
        <td>0.87 (1.29)</td>
    </tr>
    <tr>
        <td>1 (25)</td>
        <td>10S</td>
        <td>1.315 (33.4)</td>
        <td>0.109 (2.77) [Note (1)]</td>
        <td>1.41 (2.09)</td>
    </tr>
    <tr>
        <td>1 (25)</td>
        <td>40S</td>
        <td>1.315 (33.4)</td>
        <td>0.133 (3.38)</td>
        <td>1.68 (2.50)</td>
    </tr>
    <tr>
        <td>1 (25)</td>
        <td>80S</td>
        <td>1.315 (33.4)</td>
        <td>0.179 (4.55)</td>
        <td>2.17 (3.24)</td>
    </tr>
    <tr>
        <td> </td>
        <td> </td>
        <td> </td>
        <td> </td>
        <td> </td>
    </tr>
    <tr>
        <td>1¹⁄₄ (32)</td>
        <td>5S</td>
        <td>1.660 (42.2)</td>
        <td>0.065 (1.65) [Note (1)]</td>
        <td>1.11 (1.65)</td>
    </tr>
    <tr>
        <td>1¹⁄₄ (32)</td>
        <td>10S</td>
        <td>1.660 (42.2)</td>
        <td>0.109 (2.77) [Note (1)]</td>
        <td>1.81 (2.69)</td>
    </tr>
    <tr>
        <td>1¹⁄₄ (32)</td>
        <td>40S</td>
        <td>1.660 (42.2)</td>
        <td>0.140 (3.56)</td>
        <td>2.27 (3.39)</td>
    </tr>
    <tr>
        <td>1¹⁄₄ (32)</td>
        <td>80S</td>
        <td>1.660 (42.2)</td>
        <td>0.191 (4.85)</td>
        <td>3.00 (4.47)</td>
    </tr>
    <tr>
        <td> </td>
        <td> </td>
        <td> </td>
        <td> </td>
        <td> </td>
    </tr>
    <tr>
        <td>1¹⁄₂ (40)</td>
        <td>5S</td>
        <td>1.900 (48.3)</td>
        <td>0.065 (1.65) [Note (1)]</td>
        <td>1.28 (1.90)</td>
    </tr>
    <tr>
        <td>1¹⁄₂ (40)</td>
        <td>10S</td>
        <td>1.900 (48.3)</td>
        <td>0.109 (2.77) [Note (1)]</td>
        <td>2.09 (3.11)</td>
    </tr>
    <tr>
        <td>1¹⁄₂ (40)</td>
        <td>40S</td>
        <td>1.900 (48.3)</td>
        <td>0.145 (3.68)</td>
        <td>2.72 (4.05)</td>
    </tr>
    <tr>
        <td>1¹⁄₂ (40)</td>
        <td>80S</td>
        <td>1.900 (48.3)</td>
        <td>0.200 (5.08)</td>
        <td>3.63 (5.41)</td>
    </tr>
    <tr>
        <td> </td>
        <td> </td>
        <td> </td>
        <td> </td>
        <td> </td>
    </tr>
    <tr>
        <td>2 (50)</td>
        <td>5S</td>
        <td>2.375 (60.3)</td>
        <td>0.065 (1.65) [Note (1)]</td>
        <td>1.61 (2.39)</td>
    </tr>
    <tr>
        <td>2 (50)</td>
        <td>10S</td>
        <td>2.375 (60.3)</td>
        <td>0.109 (2.77) [Note (1)]</td>
        <td>2.64 (3.93)</td>
    </tr>
    <tr>
        <td>2 (50)</td>
        <td>40S</td>
        <td>2.375 (60.3)</td>
        <td>0.154 (3.91)</td>
        <td>3.66 (5.44)</td>
    </tr>
    <tr>
        <td>2 (50)</td>
        <td>80S</td>
        <td>2.375 (60.3)</td>
        <td>0.218 (5.54)</td>
        <td>5.03 (7.48)</td>
    </tr>
    <tr>
        <td> </td>
        <td> </td>
        <td> </td>
        <td> </td>
        <td> </td>
    </tr>
    <tr>
        <td>2¹⁄₂ (65)</td>
        <td>5S</td>
        <td>2.875 (73)</td>
        <td>0.083 (2.11) [Note (1)]</td>
        <td>2.48 (3.69)</td>
    </tr>
    <tr>
        <td>2¹⁄₂ (65)</td>
        <td>10S</td>
        <td>2.875 (73)</td>
        <td>0.120 (3.05) [Note (1)]</td>
        <td>3.53 (5.26)</td>
    </tr>
  </tbody>
</table>


# Table 2-1 Dimensions of Welded and Seamless Stainless Steel Pipe and Nominal Weights (Masses) of Steel Pipe, Plain End (Cont’d)


<table>
  <thead>
    <tr>
        <th> </th>
        <th> </th>
        <th> </th>
        <th> </th>
        <th>Plain End</th>
    </tr>
    <tr>
        <th>NPS (DN)</th>
        <th>Schedule No.</th>
        <th>Outside Diameter, in. (mm)</th>
        <th>Wall Thickness, in. (mm)</th>
        <th>Weight (Mass), lb/ft (kg/m)</th>
    </tr>
  </thead>
  <tbody>
    <tr>
        <td>2¹∕₂ (65)</td>
        <td>40S</td>
        <td>2.875 (73)</td>
        <td>0.203 (5.16)</td>
        <td>5.80 (8.63)</td>
    </tr>
    <tr>
        <td>2¹∕₂ (65)</td>
        <td>80S</td>
        <td>2.875 (73)</td>
        <td>0.276 (7.01)</td>
        <td>7.67 (11.41)</td>
    </tr>
    <tr>
        <td>3 (80)</td>
        <td>5S</td>
        <td>3.500 (88.9)</td>
        <td>0.083 (2.11) [Note (1)]</td>
        <td>3.03 (4.52)</td>
    </tr>
    <tr>
        <td>3 (80)</td>
        <td>10S</td>
        <td>3.500 (88.9)</td>
        <td>0.120 (3.05) [Note (1)]</td>
        <td>4.34 (6.46)</td>
    </tr>
    <tr>
        <td>3 (80)</td>
        <td>40S</td>
        <td>3.500 (88.9)</td>
        <td>0.216 (5.49)</td>
        <td>7.58 (11.29)</td>
    </tr>
    <tr>
        <td>3 (80)</td>
        <td>80S</td>
        <td>3.500 (88.9)</td>
        <td>0.300 (7.62)</td>
        <td>10.26 (15.27)</td>
    </tr>
    <tr>
        <td>3¹∕₂ (90)</td>
        <td>5S</td>
        <td>4.000 (101.6)</td>
        <td>0.083 (2.11) [Note (1)]</td>
        <td>3.48 (5.18)</td>
    </tr>
    <tr>
        <td>3¹∕₂ (90)</td>
        <td>10S</td>
        <td>4.000 (101.6)</td>
        <td>0.120 (3.05) [Note (1)]</td>
        <td>4.98 (7.41)</td>
    </tr>
    <tr>
        <td>3¹∕₂ (90)</td>
        <td>40S</td>
        <td>4.000 (101.6)</td>
        <td>0.226 (5.74)</td>
        <td>9.12 (13.57)</td>
    </tr>
    <tr>
        <td>3¹∕₂ (90)</td>
        <td>80S</td>
        <td>4.000 (101.6)</td>
        <td>0.318 (8.08)</td>
        <td>12.52 (18.64)</td>
    </tr>
    <tr>
        <td>4 (100)</td>
        <td>5S</td>
        <td>4.500 (114.3)</td>
        <td>0.083 (2.11) [Note (1)]</td>
        <td>3.92 (5.84)</td>
    </tr>
    <tr>
        <td>4 (100)</td>
        <td>10S</td>
        <td>4.500 (114.3)</td>
        <td>0.120 (3.05) [Note (1)]</td>
        <td>5.62 (8.37)</td>
    </tr>
    <tr>
        <td>4 (100)</td>
        <td>40S</td>
        <td>4.500 (114.3)</td>
        <td>0.237 (6.02)</td>
        <td>10.80 (16.08)</td>
    </tr>
    <tr>
        <td>4 (100)</td>
        <td>80S</td>
        <td>4.500 (114.3)</td>
        <td>0.337 (8.56)</td>
        <td>15.00 (22.32)</td>
    </tr>
    <tr>
        <td>5 (125)</td>
        <td>5S</td>
        <td>5.563 (141.3)</td>
        <td>0.109 (2.77) [Note (1)]</td>
        <td>6.36 (9.46)</td>
    </tr>
    <tr>
        <td>5 (125)</td>
        <td>10S</td>
        <td>5.563 (141.3)</td>
        <td>0.134 (3.40) [Note (1)]</td>
        <td>7.78 (11.56)</td>
    </tr>
    <tr>
        <td>5 (125)</td>
        <td>40S</td>
        <td>5.563 (141.3)</td>
        <td>0.258 (6.55)</td>
        <td>14.63 (21.77)</td>
    </tr>
    <tr>
        <td>5 (125)</td>
        <td>80S</td>
        <td>5.563 (141.3)</td>
        <td>0.375 (9.53)</td>
        <td>20.80 (30.97)</td>
    </tr>
    <tr>
        <td>6 (150)</td>
        <td>5S</td>
        <td>6.625 (168.3)</td>
        <td>0.109 (2.77) [Note (1)]</td>
        <td>7.59 (11.31)</td>
    </tr>
    <tr>
        <td>6 (150)</td>
        <td>10S</td>
        <td>6.625 (168.3)</td>
        <td>0.134 (3.40) [Note (1)]</td>
        <td>9.30 (13.83)</td>
    </tr>
    <tr>
        <td>6 (150)</td>
        <td>40S</td>
        <td>6.625 (168.3)</td>
        <td>0.280 (7.11)</td>
        <td>18.99 (28.26)</td>
    </tr>
    <tr>
        <td>6 (150)</td>
        <td>80S</td>
        <td>6.625 (168.3)</td>
        <td>0.432 (10.97)</td>
        <td>28.60 (42.56)</td>
    </tr>
    <tr>
        <td>8 (200)</td>
        <td>5S</td>
        <td>8.625 (219.1)</td>
        <td>0.109 (2.77) [Note (1)]</td>
        <td>9.92 (14.78)</td>
    </tr>
    <tr>
        <td>8 (200)</td>
        <td>10S</td>
        <td>8.625 (219.1)</td>
        <td>0.148 (3.76) [Note (1)]</td>
        <td>13.41 (19.97)</td>
    </tr>
    <tr>
        <td>8 (200)</td>
        <td>40S</td>
        <td>8.625 (219.1)</td>
        <td>0.322 (8.18)</td>
        <td>28.58 (42.55)</td>
    </tr>
    <tr>
        <td>8 (200)</td>
        <td>80S</td>
        <td>8.625 (219.1)</td>
        <td>0.500 (12.70)</td>
        <td>43.43 (64.64)</td>
    </tr>
    <tr>
        <td>10 (250)</td>
        <td>5S</td>
        <td>10.750 (273.0)</td>
        <td>0.134 (3.40) [Note (1)]</td>
        <td>15.21 (22.61)</td>
    </tr>
    <tr>
        <td>10 (250)</td>
        <td>10S</td>
        <td>10.750 (273.0)</td>
        <td>0.165 (4.19) [Note (1)]</td>
        <td>18.67 (27.78)</td>
    </tr>
    <tr>
        <td>10 (250)</td>
        <td>40S</td>
        <td>10.750 (273.0)</td>
        <td>0.365 (9.27)</td>
        <td>40.52 (60.29)</td>
    </tr>
    <tr>
        <td>10 (250)</td>
        <td>80S</td>
        <td>10.750 (273.0)</td>
        <td>0.500 (12.70) [Note (2)]</td>
        <td>54.79 (81.53)</td>
    </tr>
    <tr>
        <td>12 (300)</td>
        <td>5S</td>
        <td>12.750 (323.8)</td>
        <td>0.156 (3.96) [Note (1)]</td>
        <td>21.00 (31.24)</td>
    </tr>
    <tr>
        <td>12 (300)</td>
        <td>10S</td>
        <td>12.750 (323.8)</td>
        <td>0.180 (4.57) [Note (1)]</td>
        <td>24.19 (35.98)</td>
    </tr>
    <tr>
        <td>12 (300)</td>
        <td>40S</td>
        <td>12.750 (323.8)</td>
        <td>0.375 (9.53) [Note (2)]</td>
        <td>49.61 (73.86)</td>
    </tr>
    <tr>
        <td>12 (300)</td>
        <td>80S</td>
        <td>12.750 (323.8)</td>
        <td>0.500 (12.70) [Note (2)]</td>
        <td>65.48 (97.44)</td>
    </tr>
    <tr>
        <td>14 (350)</td>
        <td>5S</td>
        <td>14.000 (355.6)</td>
        <td>0.156 (3.96) [Note (1)]</td>
        <td>23.09 (34.34)</td>
    </tr>
    <tr>
        <td>14 (350)</td>
        <td>10S</td>
        <td>14.000 (355.6)</td>
        <td>0.188 (4.78) [Notes (1), (2)]</td>
        <td>27.76 (41.36)</td>
    </tr>
    <tr>
        <td>14 (350)</td>
        <td>40S</td>
        <td>14.000 (355.6)</td>
        <td>0.375 (9.53) [Note (2)]</td>
        <td>54.62 (81.33)</td>
    </tr>
  </tbody>
</table>




<page_footer>
Copyright ASME International
Provided by IHS Markit under license with ASME
No reproduction or networking permitted without license from IHS
Licensee=Shapoorji Pallonji Oil & Gas/8243310001, User=Zainal Abidin, Norfaizila
Not for Resale, 11/13/2019 02:28:50 MST
</page_footer>

# Table 2-1 Dimensions of Welded and Seamless Stainless Steel Pipe and Nominal Weights (Masses) of Steel Pipe, Plain End (Cont’d)


<table>
  <thead>
    <tr>
        <th> </th>
        <th> </th>
        <th> </th>
        <th> </th>
        <th>Plain End</th>
    </tr>
    <tr>
        <th>NPS (DN)</th>
        <th>Schedule No.</th>
        <th>Outside Diameter, in. (mm)</th>
        <th>Wall Thickness, in. (mm)</th>
        <th>Weight (Mass), lb/ft (kg/m)</th>
    </tr>
  </thead>
  <tbody>
    <tr>
        <td>14 (350)</td>
        <td>80S</td>
        <td>14.000 (355.6)</td>
        <td>0.500 (12.70) [Note (2)]</td>
        <td>72.16 (107.40)</td>
    </tr>
    <tr>
        <td> </td>
        <td> </td>
        <td> </td>
        <td> </td>
        <td> </td>
    </tr>
    <tr>
        <td>16 (400)</td>
        <td>5S</td>
        <td>16.000 (406.4)</td>
        <td>0.165 (4.19) [Note (1)]</td>
        <td>27.93 (41.56)</td>
    </tr>
    <tr>
        <td>16 (400)</td>
        <td>10S</td>
        <td>16.000 (406.4)</td>
        <td>0.188 (4.78) [Notes (1), (2)]</td>
        <td>31.78 (47.34)</td>
    </tr>
    <tr>
        <td>16 (400)</td>
        <td>40S</td>
        <td>16.000 (406.4)</td>
        <td>0.375 (9.53) [Note (2)]</td>
        <td>62.64 (93.27)</td>
    </tr>
    <tr>
        <td>16 (400)</td>
        <td>80S</td>
        <td>16.000 (406.4)</td>
        <td>0.500 (12.70) [Note (2)]</td>
        <td>82.85 (123.31)</td>
    </tr>
    <tr>
        <td> </td>
        <td> </td>
        <td> </td>
        <td> </td>
        <td> </td>
    </tr>
    <tr>
        <td>18 (450)</td>
        <td>5S</td>
        <td>18.000 (457)</td>
        <td>0.165 (4.19) [Note (1)]</td>
        <td>31.46 (46.79)</td>
    </tr>
    <tr>
        <td>18 (450)</td>
        <td>10S</td>
        <td>18.000 (457)</td>
        <td>0.188 (4.78) [Notes (1), (2)]</td>
        <td>35.80 (53.31)</td>
    </tr>
    <tr>
        <td>18 (450)</td>
        <td>40S</td>
        <td>18.000 (457)</td>
        <td>0.375 (9.53) [Note (2)]</td>
        <td>70.65 (...)</td>
    </tr>
    <tr>
        <td>18 (450)</td>
        <td>80S</td>
        <td>18.000 (457)</td>
        <td>0.500 (12.70) [Note (2)]</td>
        <td>93.54 (...)</td>
    </tr>
    <tr>
        <td> </td>
        <td> </td>
        <td> </td>
        <td> </td>
        <td> </td>
    </tr>
    <tr>
        <td>20 (500)</td>
        <td>5S</td>
        <td>20.000 (508)</td>
        <td>0.188 (4.78) [Note (1)]</td>
        <td>39.82 (59.32)</td>
    </tr>
    <tr>
        <td>20 (500)</td>
        <td>10S</td>
        <td>20.000 (508)</td>
        <td>0.218 (5.54) [Notes (1), (2)]</td>
        <td>46.10 (68.65)</td>
    </tr>
    <tr>
        <td>20 (500)</td>
        <td>40S</td>
        <td>20.000 (508)</td>
        <td>0.375 (9.53) [Note (2)]</td>
        <td>78.67 (117.15)</td>
    </tr>
    <tr>
        <td>20 (500)</td>
        <td>80S</td>
        <td>20.000 (508)</td>
        <td>0.500 (12.70) [Note (2)]</td>
        <td>104.23 (155.13)</td>
    </tr>
    <tr>
        <td> </td>
        <td> </td>
        <td> </td>
        <td> </td>
        <td> </td>
    </tr>
    <tr>
        <td>22 (550)</td>
        <td>5S</td>
        <td>22.000 (559)</td>
        <td>0.188 (4.78) [Note (1)]</td>
        <td>43.84 (65.33)</td>
    </tr>
    <tr>
        <td>22 (550)</td>
        <td>10S</td>
        <td>22.000 (559)</td>
        <td>0.218 (5.54) [Notes (1), (2)]</td>
        <td>50.76 (75.62)</td>
    </tr>
    <tr>
        <td>22 (550)</td>
        <td>40S</td>
        <td>22.000 (559)</td>
        <td>...</td>
        <td>...</td>
    </tr>
    <tr>
        <td>22 (550)</td>
        <td>80S</td>
        <td>22.000 (559)</td>
        <td>...</td>
        <td>...</td>
    </tr>
    <tr>
        <td> </td>
        <td> </td>
        <td> </td>
        <td> </td>
        <td> </td>
    </tr>
    <tr>
        <td>24 (600)</td>
        <td>5S</td>
        <td>24.000 (610)</td>
        <td>0.218 (5.54) [Note (1)]</td>
        <td>55.42 (82.58)</td>
    </tr>
    <tr>
        <td>24 (600)</td>
        <td>10S</td>
        <td>24.000 (610)</td>
        <td>0.250 (6.35) [Note (1)]</td>
        <td>63.47 (94.53)</td>
    </tr>
    <tr>
        <td>24 (600)</td>
        <td>40S</td>
        <td>24.000 (610)</td>
        <td>0.375 (9.53) [Note (2)]</td>
        <td>94.71 (141.12)</td>
    </tr>
    <tr>
        <td>24 (600)</td>
        <td>80S</td>
        <td>24.000 (610)</td>
        <td>0.500 (12.70) [Note (2)]</td>
        <td>125.61 (187.07)</td>
    </tr>
    <tr>
        <td> </td>
        <td> </td>
        <td> </td>
        <td> </td>
        <td> </td>
    </tr>
    <tr>
        <td>30 (750)</td>
        <td>5S</td>
        <td>30.000 (762)</td>
        <td>0.250 (6.35) [Note (1)]</td>
        <td>79.51 (118.34)</td>
    </tr>
    <tr>
        <td>30 (750)</td>
        <td>10S</td>
        <td>30.000 (762)</td>
        <td>0.312 (7.92) [Note (1)]</td>
        <td>99.02 (147.29)</td>
    </tr>
    <tr>
        <td>30 (750)</td>
        <td>40S</td>
        <td>30.000 (762)</td>
        <td>...</td>
        <td>...</td>
    </tr>
    <tr>
        <td>30 (750)</td>
        <td>80S</td>
        <td>30.000 (762)</td>
        <td>...</td>
        <td>...</td>
    </tr>
  </tbody>
</table>


GENERAL NOTES:

(a) 1 in. = 25.4 mm.

(b) For tolerances, see section 6.

(c) 1 lb/ft = 1.4895 kg/m.

(d) Weights (masses) are given in pounds per linear foot (kilograms per meter) and are for carbon steel pipe with plain ends.

(e) The different grades of stainless steel permit considerable variations in weight (mass). The ferritic stainless steels may be about 5% less, and the austenitic stainless steels about 2% greater, than the values shown in this Table, which are based on weights (masses) for carbon steel.

NOTES:

(1) These wall thicknesses do not permit threading in accordance with ASME B1.20.1.

(2) These dimensions do not conform to ASME B36.10M.
